Repository: NidaSaleem1/CHE1147

This repository contains the structured workflow for our CHE1147 project, covering everything from initial data exploration to final model analysis.

---

## Project Structure

### Source Code
The code is organized into four main Python scripts (present in src folder), designed to be executed sequentially

| Script Name| Key Responsibilities |
| :--- | :--- |
| **`preprocess.py`** | Clean the raw data, handle missing values (imputation/dropping), encode categorical features, scale/normalize numerical features, and prepare the final training and testing datasets. |
| **`exploratory_data_analysis.py`** | Perform initial data inspection for visualization. |
| **`train_model.py`** | Define multiple model architectures, train and test models via cross validation |
| **`result_analysis.py`** | Analyze the models and reasons for behaviors observed during model training  |

### Data
The data folder contains the following three essential files:
| File name | Description |
| :--- | :--- |
| **`data.csv`** | Contains the main data set |
| **`CHE1147_Amine.xlsx`** | |
| **`CHE1147_Supports.xlsx`** | |

---

### Execution Order

The scripts are designed to be run in the following order:

1.  `python src\preprocess.py`
    
    After **preprocess.py** is run, **df_test.csv** and **df_train.csv** which are test and train sets respectively are stored in the data folder to be used by other stags. Sample of these files are present in the data folder. It also stores **cleaned_df.csv** in the same folder for later use.
2.  `python src\exploratory_data_analysis.py`
3.  `python src\train_model.py`

    output.txt contains a sample outout of training and running the model
5.  `python src\result_analysis.py`

File: data/data.csv (part 1 of 6)
Support,Amine 1 or Additive 1,"1°, 2°, 3° Amine Ratio",MW or Mn (g/mol),Organic Content on Adsorbent Basis (%),N Content on Adsorbent Basis (mmol/g),Amine 2 or Additive 2,Additive 3,Amine 2 or Additive 2  to Amine 1 Ratio,Additive 3 to Amine 1 Ratio,OH to N ratio,BET Surface Area of Solid Support (m2g-1),Pore Volume of Solid Support (cm3g-1),Average Pore Diameters (nm),Relative Humidity (%),CO2 Concentration (vol%),Flow Rate (mL/min),Adsorption Time (min),Adsorption Temperature (℃),CO2 Capacity (mmol/g),Amine Efficiency (mmol/mmol),Time to Half Saturation (min),Time to 90% Saturation (min),Desorption Temperature (℃),Weight Loss Stability (%),Capacity Loss Stability (%),Cycle Number,Heat of Adsorption (kJ/mmol),DOI
SBA-15,BPEI,1.81:1.52:1,600,25.00 ,5.83,0,0,0.00,0.00,0.00,643,1.14,7.12,0.00 ,0.04,100,350,25,0.72,0.12,17.0,61.0,90,0.103,-1.40,10,-,https://doi.org/10.1016/j.cej.2021.131875
SBA-15,BPEI,1.81:1.52:1,600,25.00 ,5.83,0,0,0.00,0.00,0.00,643,1.14,7.12,0.00 ,0.04,100,350,25,0.72,0.12,17.0,61.0,110,0.260,-5.00,10,-,https://doi.org/10.1016/j.cej.2021.131875
SBA-15,BPEI,1.81:1.52:1,600,50.00 ,11.67,0,0,0.00,0.00,0.00,643,1.14,7.12,0.00 ,0.04,100,350,-5,1.15,0.10,69.6,230.9,-,-,-,-,-,https://doi.org/10.1016/j.cej.2021.131875
SBA-15,BPEI,1.81:1.52:1,600,50.00 ,11.67,0,0,0.00,0.00,0.00,643,1.14,7.12,0.00 ,0.04,100,350,5,0.90,0.08,26.2,170.3,-,-,-,-,-,https://doi.org/10.1016/j.cej.2021.131875
SBA-15,BPEI,1.81:1.52:1,600,50.00 ,11.67,0,0,0.00,0.00,0.00,643,1.14,7.12,0.00 ,0.04,100,350,15,1.09,0.09,22.1,122.3,-,-,-,-,-,https://doi.org/10.1016/j.cej.2021.131875
SBA-15,BPEI,1.81:1.52:1,600,50.00 ,11.67,0,0,0.00,0.00,0.00,643,1.14,7.12,0.00 ,0.04,100,350,25,1.22,0.10,20.5,131.0,90,0.482,0.50,10,-,https://doi.org/10.1016/j.cej.2021.131875
SBA-15,BPEI,1.81:1.52:1,600,50.00 ,11.67,0,0,0.00,0.00,0.00,643,1.14,7.12,0.00 ,0.04,100,350,25,1.22,0.10,20.5,131.0,110,0.612,2.12,10,-,https://doi.org/10.1016/j.cej.2021.131875
SBA-15,BPEI,1.81:1.52:1,600,50.00 ,11.67,0,0,0.00,0.00,0.00,643,1.14,7.12,0.00 ,0.04,100,350,35,1.43,0.12,26.4,116.7,-,-,-,-,-,https://doi.org/10.1016/j.cej.2021.131875
SBA-15,BPEI,1.81:1.52:1,600,50.00 ,11.67,0,0,0.00,0.00,0.00,643,1.14,7.12,0.00 ,0.04,100,350,45,1.59,0.14,29.3,104.0,-,-,-,-,-,https://doi.org/10.1016/j.cej.2021.131875
SBA-15,BPEI,1.81:1.52:1,600,50.00 ,11.67,0,0,0.00,0.00,0.00,643,1.14,7.12,0.00 ,0.04,100,350,55,1.35,0.12,18.3,60.6,-,-,-,-,-,https://doi.org/10.1016/j.cej.2021.131875
SBA-15,BPEI,1.81:1.52:1,600,50.00 ,11.67,0,0,0.00,0.00,0.00,643,1.14,7.12,0.00 ,0.04,100,350,65,1.01,0.09,16.4,55.1,-,-,-,-,-,https://doi.org/10.1016/j.cej.2021.131875
SBA-15,BPEI,1.81:1.52:1,600,50.00 ,11.67,0,0,0.00,0.00,0.00,643,1.14,7.12,0.00 ,0.04,100,350,75,0.32,0.03,6.1,12.7,-,-,-,-,-,https://doi.org/10.1016/j.cej.2021.131875
SBA-15,BPEI,1.81:1.52:1,600,75.00 ,17.50,0,0,0.00,0.00,0.00,643,1.14,7.12,0.00 ,0.04,100,350,25,1.90,0.16,43.0,221.0,90,0.380,3.00,10,-,https://doi.org/10.1016/j.cej.2021.131875
SBA-15,BPEI,1.81:1.52:1,600,75.00 ,17.50,0,0,0.00,0.00,0.00,643,1.14,7.12,0.00 ,0.04,100,350,25,1.90,0.11,43.0,221.0,110,0.715,1.00,10,-,https://doi.org/10.1016/j.cej.2021.131875
SBA-15,BPEI,1.81:1.52:1,600,25.00 ,5.83,0,0,0.00,0.00,0.00,643,1.14,7.12,0.00 ,0.04,100,350,25,0.89,0.05,20.2,71.4,90,0.941,1.52,10,-,https://doi.org/10.1016/j.cej.2021.131875
SBA-15,BPEI,1.81:1.52:1,600,25.00 ,5.83,0,0,0.00,0.00,0.00,643,1.14,7.12,0.00 ,0.04,100,350,25,0.89,0.15,20.2,71.4,110,0.232,3.83,10,-,https://doi.org/10.1016/j.cej.2021.131875
SBA-15,TEPA,1:1.5:0,189,50.00 ,13.23,0,0,0.00,0.00,0.00,643,1.14,7.12,0.00 ,0.04,100,350,-5,2.28,0.39,35.6,133.4,-,-,-,-,-,https://doi.org/10.1016/j.cej.2021.131875
SBA-15,TEPA,1:1.5:0,189,50.00 ,13.23,0,0,0.00,0.00,0.00,643,1.14,7.12,0.00 ,0.04,100,350,5,1.98,0.15,31.7,92.9,-,-,-,-,-,https://doi.org/10.1016/j.cej.2021.131875
SBA-15,TEPA,1:1.5:0,189,50.00 ,13.23,0,0,0.00,0.00,0.00,643,1.14,7.12,0.00 ,0.04,100,350,15,1.96,0.15,31.0,75.2,-,-,-,-,-,https://doi.org/10.1016/j.cej.2021.131875
SBA-15,TEPA,1:1.5:0,189,50.00 ,13.23,0,0,0.00,0.00,0.00,643,1.14,7.12,0.00 ,0.04,100,350,25,2.14,0.16,31.3,67.9,90,2.673,3.40,10,-,https://doi.org/10.1016/j.cej.2021.131875
SBA-15,TEPA,1:1.5:0,189,50.00 ,13.23,0,0,0.00,0.00,0.00,643,1.14,7.12,0.00 ,0.04,100,350,25,2.14,0.08,31.3,67.9,110,2.519,3.59,10,-,https://doi.org/10.1016/j.cej.2021.131875
SBA-15,TEPA,1:1.5:0,189,50.00 ,13.23,0,0,0.00,0.00,0.00,643,1.14,7.12,0.00 ,0.04,100,350,35,2.12,0.16,30.5,61.5,-,-,-,-,-,https://doi.org/10.1016/j.cej.2021.131875
SBA-15,TEPA,1:1.5:0,189,50.00 ,13.23,0,0,0.00,0.00,0.00,643,1.14,7.12,0.00 ,0.04,100,350,45,2.07,0.16,30.6,58.9,-,-,-,-,-,https://doi.org/10.1016/j.cej.2021.131875
SBA-15,TEPA,1:1.5:0,189,50.00 ,13.23,0,0,0.00,0.00,0.00,643,1.14,7.12,0.00 ,0.04,100,350,55,2.05,0.16,30.6,75.5,-,-,-,-,-,https://doi.org/10.1016/j.cej.2021.131875
SBA-15,TEPA,1:1.5:0,189,50.00 ,13.23,0,0,0.00,0.00,0.00,643,1.14,7.12,0.00 ,0.04,100,350,65,1.13,0.09,21.3,59.1,-,-,-,-,-,https://doi.org/10.1016/j.cej.2021.131875
SBA-15,TEPA,1:1.5:0,189,50.00 ,13.23,0,0,0.00,0.00,0.00,643,1.14,7.12,0.00 ,0.04,100,350,75,0.33,0.03,-, -,-,-,-,-,-,https://doi.org/10.1016/j.cej.2021.131875
SBA-15,TEPA,1:1.5:0,189,50.00 ,13.23,0,0,0.00,0.00,0.00,643,1.14,7.12,0.00 ,0.04,100,350,25,2.30,0.17,41.6,100.1,-,-,-,-,-,https://doi.org/10.1016/j.cej.2021.131875
SBA-15,TEPA,1:1.5:0,189,75.00 ,19.84,0,0,0.00,0.00,0.00,643,1.14,7.12,0.00 ,0.04,100,350,25,3.44,0.04,113.0,241.5,90,3.638,5.52,10,-,https://doi.org/10.1016/j.cej.2021.131875
SBA-15,TEPA,1:1.5:0,189,75.00 ,19.84,0,0,0.00,0.00,0.00,643,1.14,7.12,0.00 ,0.04,100,350,25,3.44,0.17,113.0,241.5,110,8.075,0.00,10,-,https://doi.org/10.1016/j.cej.2021.131875
SBA-15, DEA,0:1:0,105,50.00 ,4.91,0,0,0.00,0.00,2.00,935,1.45,6.20,0.00 ,0.04,100,300,25,0.54,0.11,11.9,42.2,-,-,-,-,-,https://doi.org/10.1016/j.jece.2022.107239
SBA-15,TEPA ,1:1.5:0,189,50.00 ,6.47,DEA ,0,4.00,0.00,1.18,935,1.45,6.20,0.00 ,0.04,100,300,25,1.10,0.17,16.1,42.7,-,-,-,-,-,https://doi.org/10.1016/j.jece.2022.107239
SBA-15,TEPA ,1:1.5:0,189,50.00 ,7.67,DEA ,0,2.00,0.00,0.84,935,1.45,6.20,0.00 ,0.04,100,300,25,1.38,0.18,23.6,52.0,-,-,-,-,-,https://doi.org/10.1016/j.jece.2022.107239
SBA-15,TEPA ,1:1.5:0,189,50.00 ,8.84,DEA ,0,1.00,0.00,0.53,935,1.45,6.20,0.00 ,0.04,100,300,25,1.68,0.19,24.5,55.4,80,-,3.50,10,-,https://doi.org/10.1016/j.jece.2022.107239
SBA-15,TEPA ,1:1.5:0,189,50.00 ,10.56,DEA ,0,0.50,0.00,0.31,935,1.45,6.20,0.00 ,0.04,100,300,25,1.90,0.18,27.7,58.3,70,0.220,6.10,10,-,https://doi.org/10.1016/j.jece.2022.107239
SBA-15,TEPA ,1:1.5:0,189,50.00 ,10.56,DEA ,0,0.50,0.00,0.31,935,1.45,6.20,0.00 ,0.04,100,300,25,1.90,0.18,27.7,58.3,80,1.104,2.00,10,-,https://doi.org/10.1016/j.jece.2022.107239
SBA-15,TEPA ,1:1.5:0,189,50.00 ,10.56,DEA ,0,0.50,0.00,0.31,935,1.45,6.20,0.00 ,0.04,100,300,25,1.90,0.18,27.7,58.3,90,23.256,5.00,10,-,https://doi.org/10.1016/j.jece.2022.107239
SBA-15,TEPA ,1:1.5:0,189,50.00 ,10.56,DEA ,0,0.50,0.00,0.31,935,1.45,6.20,0.00 ,0.04,100,300,25,1.90,0.18,27.7,58.3,-,-,-,-,-,https://doi.org/10.1016/j.jece.2022.107239
SBA-15,TEPA ,1:1.5:0,189,50.00 ,10.56,DEA ,0,0.50,0.00,0.31,935,1.45,6.20,0.00 ,0.04,100,300,25,1.90,0.18,27.7,58.3,110,7.816,13.00,10,-,https://doi.org/10.1016/j.jece.2022.107239
SBA-15,TEPA ,1:1.5:0,189,50.00 ,11.35,DEA ,0,0.25,0.00,0.17,935,1.45,6.20,0.00 ,0.04,100,300,25,1.93,0.17,26.2,52.7,70,0.219,6.00,10,-,https://doi.org/10.1016/j.jece.2022.107239
SBA-15,TEPA ,1:1.5:0,189,50.00 ,11.35,DEA ,0,0.25,0.00,0.17,935,1.45,6.20,0.00 ,0.04,100,300,25,1.93,0.17,26.2,52.7,80,0.741,3.70,10,-,https://doi.org/10.1016/j.jece.2022.107239
SBA-15,TEPA ,1:1.5:0,189,50.00 ,11.35,DEA ,0,0.25,0.00,0.17,935,1.45,6.20,0.00 ,0.04,100,300,25,1.93,0.17,26.2,52.7,90,2.198,4.50,10,-,https://doi.org/10.1016/j.jece.2022.107239
SBA-15,TEPA ,1:1.5:0,189,50.00 ,11.35,DEA ,0,0.25,0.00,0.17,935,1.45,6.20,0.00 ,0.04,100,300,25,1.93,0.17,26.2,52.7,-,-,-,-,-,https://doi.org/10.1016/j.jece.2022.107239
SBA-15,TEPA ,1:1.5:0,189,50.00 ,11.35,DEA ,0,0.25,0.00,0.17,935,1.45,6.20,0.00 ,0.04,100,300,25,1.93,0.17,26.2,52.7,110,7.902,14.90,10,-,https://doi.org/10.1016/j.jece.2022.107239
SBA-15,TEPA,1:1.5:0,189,50.00 ,13.64,0,0,0.00,0.00,0.00,935,1.45,6.20,0.00 ,0.04,100,300,25,1.91,0.14,28.5,57.6,-,-,-,-,-,https://doi.org/10.1016/j.jece.2022.107239
SBA-15, DEA,0:1:0,105,50.00 ,4.89,0,0,0.00,0.00,2.00,992,1.13,4.56,0.00 ,0.04,100,120,25,0.59,0.12,12.4,70.5,-,-,-,-,-, https://doi.org/10.1002/advs.202207253
SBA-15,BPEI,1.81:1.52:1,600,50.00 ,6.88,DEA,0,4.00,0.00,1.25,992,1.13,4.56,0.00 ,0.04,100,120,25,1.10,0.16,14.2,32.5,-,-,-,-,-, https://doi.org/10.1002/advs.202207253
SBA-15,BPEI,1.81:1.52:1,600,50.00 ,7.16,DEA,0,2.00,0.00,0.91,992,1.13,4.56,0.00 ,0.04,100,120,25,1.22,0.17,19.1,53.9,60,-,5.42,10,-, https://doi.org/10.1002/advs.202207253
SBA-15,BPEI,1.81:1.52:1,600,50.00 ,7.16,DEA,0,2.00,0.00,0.91,992,1.13,4.56,0.00 ,0.04,100,120,25,1.22,0.17,19.1,53.9,70,-,1.37,10,-, https://doi.org/10.1002/advs.202207253
SBA-15,BPEI,1.81:1.52:1,600,50.00 ,7.16,DEA,0,2.00,0.00,0.91,992,1.13,4.56,0.00 ,0.04,100,120,25,1.22,0.17,19.1,53.9,80,-,4.15,10,-, https://doi.org/10.1002/advs.202207253
SBA-15,BPEI,1.81:1.52:1,600,50.00 ,7.16,DEA,0,2.00,0.00,0.91,992,1.13,4.56,0.00 ,0.04,100,120,25,1.22,0.17,19.1,53.9,90,-,8.90,10,-, https://doi.org/10.1002/advs.202207253
SBA-15,BPEI,1.81:1.52:1,600,50.00 ,7.16,DEA,0,2.00,0.00,0.91,992,1.13,4.56,0.00 ,0.04,100,120,25,1.22,0.17,19.1,53.9,110,-,31.31,10,-, https://doi.org/10.1002/advs.202207253
SBA-15,BPEI,1.81:1.52:1,600,50.00 ,8.10,DEA,0,1.00,0.00,0.59,992,1.13,4.56,0.00 ,0.04,100,120,25,1.62,0.20,24.0,58.0,60,-,13.29,10,-, https://doi.org/10.1002/advs.202207253
SBA-15,BPEI,1.81:1.52:1,600,50.00 ,8.10,DEA,0,1.00,0.00,0.59,992,1.13,4.56,0.00 ,0.04,100,120,25,1.62,0.20,24.0,58.0,70,-,1.88,10,-, https://doi.org/10.1002/advs.202207253
SBA-15,BPEI,1.81:1.52:1,600,50.00 ,8.10,DEA,0,1.00,0.00,0.59,992,1.13,4.56,0.00 ,0.04,100,120,25,1.62,0.20,24.0,58.0,70,-,22.00,50,-, https://doi.org/10.1002/advs.202207253
SBA-15,BPEI,1.81:1.52:1,600,50.00 ,8.10,DEA,0,1.00,0.00,0.59,992,1.13,4.56,0.00 ,0.04,100,120,25,1.62,0.20,24.0,58.0,80,-,3.36,10,-, https://doi.org/10.1002/advs.202207253
SBA-15,BPEI,1.81:1.52:1,600,50.00 ,8.10,DEA,0,1.00,0.00,0.59,992,1.13,4.56,0.00 ,0.04,100,120,25,1.62,0.20,24.0,58.0,90,-,12.22,10,-, https://doi.org/10.1002/advs.202207253
SBA-15,BPEI,1.81:1.52:1,600,50.00 ,8.10,DEA,0,1.00,0.00,0.59,992,1.13,4.56,0.00 ,0.04,100,120,25,1.62,0.20,24.0,58.0,110,-,17.90,10,-, https://doi.org/10.1002/advs.202207253
SBA-15,BPEI,1.81:1.52:1,600,50.00 ,9.45,DEA,0,0.50,0.00,0.34,992,1.13,4.56,0.00 ,0.04,100,120,25,1.51,0.16,23.3,60.2,60,-,26.41,10,-, https://doi.org/10.1002/advs.202207253
SBA-15,BPEI,1.81:1.52:1,600,50.00 ,9.45,DEA,0,0.50,0.00,0.34,992,1.13,4.56,0.00 ,0.04,100,120,25,1.51,0.16,23.3,60.2,70,-,7.35,10,-, https://doi.org/10.1002/advs.202207253
SBA-15,BPEI,1.81:1.52:1,600,50.00 ,9.45,DEA,0,0.50,0.00,0.34,992,1.13,4.56,0.00 ,0.04,100,120,25,1.51,0.16,23.3,60.2,80,-,3.91,10,-, https://doi.org/10.1002/advs.202207253
SBA-15,BPEI,1.81:1.52:1,600,50.00 ,9.45,DEA,0,0.50,0.00,0.34,992,1.13,4.56,0.00 ,0.04,100,120,25,1.51,0.16,23.3,60.2,90,-,5.49,10,-, https://doi.org/10.1002/advs.202207253
SBA-15,BPEI,1.81:1.52:1,600,50.00 ,9.45,DEA,0,0.50,0.00,0.34,992,1.13,4.56,0.00 ,0.04,100,120,25,1.51,0.16,23.3,60.2,110,-,8.31,10,-, https://doi.org/10.1002/advs.202207253
SBA-15,BPEI,1.81:1.52:1,600,50.00 ,9.93,DEA,0,0.25,0.00,0.19,992,1.13,4.56,0.00 ,0.04,100,120,25,1.29,0.13,20.1,76.9,60,-,41.71,10,-, https://doi.org/10.1002/advs.202207253
SBA-15,BPEI,1.81:1.52:1,600,50.00 ,9.93,DEA,0,0.25,0.00,0.19,992,1.13,4.56,0.00 ,0.04,100,120,25,1.29,0.13,20.1,76.9,70,-,21.07,10,-, https://doi.org/10.1002/advs.202207253
SBA-15,BPEI,1.81:1.52:1,600,50.00 ,9.93,DEA,0,0.25,0.00,0.19,992,1.13,4.56,0.00 ,0.04,100,120,25,1.29,0.13,20.1,76.9,80,-,7.74,10,-, https://doi.org/10.1002/advs.202207253
SBA-15,BPEI,1.81:1.52:1,600,50.00 ,9.93,DEA,0,0.25,0.00,0.19,992,1.13,4.56,0.00 ,0.04,100,120,25,1.29,0.13,20.1,76.9,90,-,4.12,10,-, https://doi.org/10.1002/advs.202207253
SBA-15,BPEI,1.81:1.52:1,600,50.00 ,9.93,DEA,0,0.25,0.00,0.19,992,1.13,4.56,0.00 ,0.04,100,120,25,1.29,0.13,20.1,76.9,110,-,3.27,10,-, https://doi.org/10.1002/advs.202207253
SBA-15,BPEI,1.81:1.52:1,600,50.00 ,11.07,0,0,0.00,0.00,0.00,992,1.13,4.56,0.00 ,0.04,100,120,25,1.11,0.10,16.5,56.3,70,-,24.19,10,-, https://doi.org/10.1002/advs.202207253
SBA-15,BPEI,1.81:1.52:1,600,50.00 ,11.07,0,0,0.00,0.00,0.00,992,1.13,4.56,0.00 ,0.04,100,120,25,1.11,0.10,16.5,56.3,80,0.651,-0.25,10,-, https://doi.org/10.1002/advs.202207253
SBA-15,BPEI,1.81:1.52:1,600,50.00 ,11.07,0,0,0.00,0.00,0.00,992,1.13,4.56,0.00 ,0.04,100,120,25,1.11,0.10,16.5,56.3,80,-,44.18,50,-, https://doi.org/10.1002/advs.202207253
SBA-15,BPEI,1.81:1.52:1,600,50.00 ,11.07,0,0,0.00,0.00,0.00,992,1.13,4.56,0.00 ,0.04,100,120,25,1.11,0.10,16.5,56.3,90,-,2.08,10,-, https://doi.org/10.1002/advs.202207253
SBA-15,BPEI,1.81:1.52:1,600,50.00 ,11.07,0,0,0.00,0.00,0.00,992,1.13,4.56,0.00 ,0.04,100,120,25,1.11,0.10,16.5,56.3,110,-,2.31,10,-, https://doi.org/10.1002/advs.202207253
SBA-15,TEPA,1:1.5:0,189,50.00 ,9.53,0,0,0.00,0.00,0.00,992,1.08,4.35,0.00 ,0.04,100,180,25,1.62,0.17,25.2,53.6,80,-,7.00,5,-,https://doi.org/10.1002/sus2.141
SBA-15,TEPA,1:1.5:0,189,50.00 ,9.06,CTAB,0,4.00,0.00,0.00,992,1.08,4.35,0.00 ,0.04,100,180,25,1.54,0.17,24.7,49.6,80,-,10.20,5,-,https://doi.org/10.1002/sus2.141
SBA-15,TEPA,1:1.5:0,189,50.00 ,10.32,DEA,0,4.00,0.00,0.18,992,1.08,4.35,0.00 ,0.04,100,180,25,2.27,0.22,32.7,69.7,80,-,2.30,5,-,https://doi.org/10.1002/sus2.141
SBA-15,TEPA,1:1.5:0,189,50.00 ,8.89,P123,0,4.00,0.00,0.00,992,1.08,4.35,0.00 ,0.04,100,180,25,1.60,0.18,25.1,53.4,80,-,5.00,5,-,https://doi.org/10.1002/sus2.141
SBA-15,TEPA,1:1.5:0,189,50.00 ,9.33,PC,0,4.00,0.00,0.00,992,1.08,4.35,0.00 ,0.04,100,180,25,1.40,0.15,23.3,43.6,80,-,16.20,5,-,https://doi.org/10.1002/sus2.141
SBA-15,TEPA,1:1.5:0,189,50.00 ,9.32,PEG200,0,4.00,0.00,0.11,992,1.08,4.35,0.00 ,0.04,100,180,25,2.05,0.22,33.2,65.9,80,-,4.10,5,-,https://doi.org/10.1002/sus2.141
SBA-15,TEPA,1:1.5:0,189,50.00 ,9.06,SDS,0,4.00,0.00,0.00,992,1.08,4.35,0.00 ,0.04,100,180,25,1.63,0.18,25.2,53.7,80,-,21.60,5,-,https://doi.org/10.1002/sus2.141
SBA-15,TEPA,1:1.5:0,189,50.00 ,8.88,Span80,0,4.00,0.00,0.08,992,1.08,4.35,0.00 ,0.04,100,180,25,1.42,0.16,23.3,43.7,80,-,6.20,5,-,https://doi.org/10.1002/sus2.141
SBA-15,BPEI,1.81:1.52:1,305,10.00 ,2.35,0,0,0.00,0.00,0.00,493,1.35,8.81,0.00 ,100.00,60,90,20,0.66,0.28,-,-,-,-,-,-,-,https://doi.org/10.1016/j.seppur.2023.124346
SBA-15,BPEI,1.81:1.52:1,305,10.00 ,2.37,0,0,0.00,0.00,0.00,493,1.35,8.81,0.00 ,100.00,60,90,40,0.52,0.22,-,-,-,-,-,-,-,https://doi.org/10.1016/j.seppur.2023.124346
SBA-15,BPEI,1.81:1.52:1,305,10.00 ,2.35,0,0,0.00,0.00,0.00,493,1.35,8.81,0.00 ,100.00,60,90,60,0.28,0.12,-,-,-,-,-,-,-,https://doi.org/10.1016/j.seppur.2023.124346
SBA-15,BPEI,1.81:1.52:1,305,10.00 ,2.33,0,0,0.00,0.00,0.00,493,1.35,8.81,0.00 ,100.00,60,90,80,0.21,0.09,0.9,13.1,-,-,-,-,-,https://doi.org/10.1016/j.seppur.2023.124346
SBA-15,BPEI,1.81:1.52:1,305,10.00 ,2.31,0,0,0.00,0.00,0.00,493,1.35,8.81,0.00 ,100.00,60,90,100,0.17,0.07,-,-,-,-,-,-,-,https://doi.org/10.1016/j.seppur.2023.124346
SBA-15,BPEI,1.81:1.52:1,305,10.00 ,2.17,0,0,0.00,0.00,0.00,493,1.35,8.81,0.00 ,100.00,60,90,120,0.08,0.04,-,-,-,-,-,-,-,https://doi.org/10.1016/j.seppur.2023.124346
SBA-15,BPEI,1.81:1.52:1,305,19.77 ,4.40,0,0,0.00,0.00,0.00,493,1.35,8.81,0.00 ,100.00,60,90,20,1.00,0.23,-,-,-,-,-,-,-,https://doi.org/10.1016/j.seppur.2023.124346
SBA-15,BPEI,1.81:1.52:1,305,19.77 ,4.39,0,0,0.00,0.00,0.00,493,1.35,8.81,0.00 ,100.00,60,90,40,1.05,0.24,-,-,-,-,-,-,-,https://doi.org/10.1016/j.seppur.2023.124346
SBA-15,BPEI,1.81:1.52:1,305,19.77 ,4.38,0,0,0.00,0.00,0.00,493,1.35,8.81,0.00 ,100.00,60,90,60,0.88,0.20,-,-,-,-,-,-,-,https://doi.org/10.1016/j.seppur.2023.124346
SBA-15,BPEI,1.81:1.52:1,305,19.77 ,4.40,0,0,0.00,0.00,0.00,493,1.35,8.81,0.00 ,100.00,60,90,80,0.84,0.19,0.7,2.5,-,-,-,-,-,https://doi.org/10.1016/j.seppur.2023.124346
SBA-15,BPEI,1.81:1.52:1,305,19.77 ,4.43,0,0,0.00,0.00,0.00,493,1.35,8.81,0.00 ,100.00,60,90,100,0.73,0.17,-,-,-,-,-,-,-,https://doi.org/10.1016/j.seppur.2023.124346
SBA-15,BPEI,1.81:1.52:1,305,19.77 ,4.36,0,0,0.00,0.00,0.00,493,1.35,8.81,0.00 ,100.00,60,90,120,0.50,0.11,-,-,-,-,-,-,-,https://doi.org/10.1016/j.seppur.2023.124346
SBA-15,BPEI,1.81:1.52:1,305,33.36 ,7.51,0,0,0.00,0.00,0.00,493,1.35,8.81,0.00 ,100.00,60,90,20,1.49,0.20,-,-,-,-,-,-,-,https://doi.org/10.1016/j.seppur.2023.124346
SBA-15,BPEI,1.81:1.52:1,305,33.36 ,7.51,0,0,0.00,0.00,0.00,493,1.35,8.81,0.00 ,100.00,60,90,40,1.70,0.23,-,-,-,-,-,-,-,https://doi.org/10.1016/j.seppur.2023.124346
SBA-15,BPEI,1.81:1.52:1,305,33.36 ,7.52,0,0,0.00,0.00,0.00,493,1.35,8.81,0.00 ,100.00,60,90,60,2.16,0.29,-,-,-,-,-,-,-,https://doi.org/10.1016/j.seppur.2023.124346
SBA-15,BPEI,1.81:1.52:1,305,33.36 ,7.52,0,0,0.00,0.00,0.00,493,1.35,8.81,0.00 ,100.00,60,90,80,2.47,0.33,0.9,4.3,-,-,-,-,-,https://doi.org/10.1016/j.seppur.2023.124346
SBA-15,BPEI,1.81:1.52:1,305,33.36 ,7.51,0,0,0.00,0.00,0.00,493,1.35,8.81,0.00 ,100.00,60,90,100,2.19,0.29,-,-,-,-,-,-,-,https://doi.org/10.1016/j.seppur.2023.124346
SBA-15,BPEI,1.81:1.52:1,305,33.36 ,7.36,0,0,0.00,0.00,0.00,493,1.35,8.81,0.00 ,100.00,60,90,120,1.67,0.23,-,-,-,-,-,-,-,https://doi.org/10.1016/j.seppur.2023.124346
SBA-15,BPEI,1.81:1.52:1,305,38.49 ,8.61,0,0,0.00,0.00,0.00,493,1.35,8.81,0.00 ,100.00,60,90,20,1.44,0.17,-,-,-,-,-,-,-,https://doi.org/10.1016/j.seppur.2023.124346
SBA-15,BPEI,1.81:1.52:1,305,38.49 ,8.61,0,0,0.00,0.00,0.00,493,1.35,8.81,0.00 ,100.00,60,90,40,2.01,0.23,-,-,-,-,-,-,-,https://doi.org/10.1016/j.seppur.2023.124346
SBA-15,BPEI,1.81:1.52:1,305,38.49 ,8.75,0,0,0.00,0.00,0.00,493,1.35,8.81,0.00 ,100.00,60,90,60,2.45,0.28,-,-,-,-,-,-,-,https://doi.org/10.1016/j.seppur.2023.124346
SBA-15,BPEI,1.81:1.52:1,305,38.49 ,8.39,0,0,0.00,0.00,0.00,493,1.35,8.81,0.00 ,100.00,60,90,80,2.81,0.33,0.6,2.9,-,-,-,-,-,https://doi.org/10.1016/j.seppur.2023.124346
SBA-15,BPEI,1.81:1.52:1,305,38.49 ,8.62,0,0,0.00,0.00,0.00,493,1.35,8.81,0.00 ,100.00,60,90,100,2.80,0.32,-,-,-,-,-,-,-,https://doi.org/10.1016/j.seppur.2023.124346
SBA-15,BPEI,1.81:1.52:1,305,38.49 ,8.63,0,0,0.00,0.00,0.00,493,1.35,8.81,0.00 ,100.00,60,90,120,2.26,0.26,-,-,-,-,-,-,-,https://doi.org/10.1016/j.seppur.2023.124346
SBA-15,BPEI,1.81:1.52:1,305,44.12 ,10.39,0,0,0.00,0.00,0.00,493,1.35,8.81,0.00 ,100.00,60,90,20,1.66,0.16,-,-,-,-,-,-,-,https://doi.org/10.1016/j.seppur.2023.124346
SBA-15,BPEI,1.81:1.52:1,305,44.12 ,10.29,0,0,0.00,0.00,0.00,493,1.35,8.81,0.00 ,100.00,60,90,40,2.16,0.21,-,-,-,-,-,-,-,https://doi.org/10.1016/j.seppur.2023.124346
SBA-15,BPEI,1.81:1.52:1,305,44.12 ,10.18,0,0,0.00,0.00,0.00,493,1.35,8.81,0.00 ,100.00,60,90,60,2.75,0.27,-,-,-,-,-,-,-,https://doi.org/10.1016/j.seppur.2023.124346
SBA-15,BPEI,1.81:1.52:1,305,44.12 ,10.10,0,0,0.00,0.00,0.00,493,1.35,8.81,0.00 ,100.00,60,90,80,3.33,0.33,0.6,2.2,-,-,-,-,-,https://doi.org/10.1016/j.seppur.2023.124346
SBA-15,BPEI,1.81:1.52:1,305,44.12 ,10.13,0,0,0.00,0.00,0.00,493,1.35,8.81,0.00 ,100.00,60,90,100,3.54,0.35,-,-,-,-,-,-,-,https://doi.org/10.1016/j.seppur.2023.124346
SBA-15,BPEI,1.81:1.52:1,305,44.12 ,10.31,0,0,0.00,0.00,0.00,493,1.35,8.81,0.00 ,100.00,60,90,120,2.89,0.28,-,-,-,-,-,-,-,https://doi.org/10.1016/j.seppur.2023.124346
SBA-15,BPEI,1.81:1.52:1,305,50.16 ,12.13,0,0,0.00,0.00,0.00,493,1.35,8.81,0.00 ,100.00,60,90,20,1.33,0.11,10.0,41.2,-,-,-,-,-,https://doi.org/10.1016/j.seppur.2023.124346
SBA-15,BPEI,1.81:1.52:1,305,50.16 ,11.51,0,0,0.00,0.00,0.00,493,1.35,8.81,0.00 ,100.00,60,90,40,2.07,0.18,1.5,4.0,-,-,-,-,-,https://doi.org/10.1016/j.seppur.2023.124346
SBA-15,BPEI,1.81:1.52:1,305,50.16 ,11.86,0,0,0.00,0.00,0.00,493,1.35,8.81,0.00 ,100.00,60,90,60,2.85,0.24,1.4,3.0,-,-,-,-,-,https://doi.org/10.1016/j.seppur.2023.124346
SBA-15,BPEI,1.81:1.52:1,305,50.16 ,11.77,0,0,0.00,0.00,0.00,493,1.35,8.81,0.00 ,100.00,60,90,80,3.53,0.30,1.1,3.5,-,-,-,-,-,https://doi.org/10.1016/j.seppur.2023.124346
SBA-15,BPEI,1.81:1.52:1,305,50.16 ,11.81,0,0,0.00,0.00,0.00,493,1.35,8.81,0.00 ,100.00,60,90,100,4.13,0.35,1.4,3.5,100,-,6.14,30,-,https://doi.org/10.1016/j.seppur.2023.124346
SBA-15,BPEI,1.81:1.52:1,305,50.16 ,11.82,0,0,0.00,0.00,0.00,493,1.35,8.81,0.00 ,100.00,60,90,120,3.19,0.27,1.3,3.0,-,-,-,-,-,https://doi.org/10.1016/j.seppur.2023.124346
SBA-15,DETA,2:1:0,103,9.79 ,2.75,0,0,0.00,0.00,0.00,493,1.35,8.81,0.00 ,100.00,60,90,20,0.84,0.30,-,-,-,-,-,-,-,https://doi.org/10.1016/j.seppur.2023.124346
SBA-15,DETA,2:1:0,103,9.79 ,2.72,0,0,0.00,0.00,0.00,493,1.35,8.81,0.00 ,100.00,60,90,40,0.80,0.29,-,-,-,-,-,-,-,https://doi.org/10.1016/j.seppur.2023.124346
SBA-15,DETA,2:1:0,103,9.79 ,2.71,0,0,0.00,0.00,0.00,493,1.35,8.81,0.00 ,100.00,60,90,60,0.65,0.24,-,-,-,-,-,-,-,https://doi.org/10.1016/j.seppur.2023.124346
SBA-15,DETA,2:1:0,103,9.79 ,2.71,0,0,0.00,0.00,0.00,493,1.35,8.81,0.00 ,100.00,60,90,80,0.45,0.17,-,-,-,-,-,-,-,https://doi.org/10.1016/j.seppur.2023.124346
SBA-15,DETA,2:1:0,103,9.79 ,2.80,0,0,0.00,0.00,0.00,493,1.35,8.81,0.00 ,100.00,60,90,100,0.26,0.09,-,-,-,-,-,-,-,https://doi.org/10.1016/j.seppur.2023.124346
SBA-15,DETA,2:1:0,103,9.79 ,2.75,0,0,0.00,0.00,0.00,493,1.35,8.81,0.00 ,100.00,60,90,120,0.19,0.07,1.3,43.4,-,-,-,-,-,https://doi.org/10.1016/j.seppur.2023.124346
SBA-15,DETA,2:1:0,103,19.69 ,5.29,0,0,0.00,0.00,0.00,493,1.35,8.81,0.00 ,100.00,60,90,20,1.12,0.21,-,-,-,-,-,-,-,https://doi.org/10.1016/j.seppur.2023.124346
SBA-15,DETA,2:1:0,103,19.69 ,5.27,0,0,0.00,0.00,0.00,493,1.35,8.81,0.00 ,100.00,60,90,40,1.03,0.20,-,-,-,-,-,-,-,https://doi.org/10.1016/j.seppur.2023.124346
SBA-15,DETA,2:1:0,103,19.69 ,5.22,0,0,0.00,0.00,0.00,493,1.35,8.81,0.00 ,100.00,60,90,60,0.83,0.16,-,-,-,-,-,-,-,https://doi.org/10.1016/j.seppur.2023.124346
SBA-15,DETA,2:1:0,103,19.69 ,5.17,0,0,0.00,0.00,0.00,493,1.35,8.81,0.00 ,100.00,60,90,80,0.59,0.11,-,-,-,-,-,-,-,https://doi.org/10.1016/j.seppur.2023.124346
SBA-15,DETA,2:1:0,103,19.69 ,5.58,0,0,0.00,0.00,0.00,493,1.35,8.81,0.00 ,100.00,60,90,100,0.50,0.09,-,-,-,-,-,-,-,https://doi.org/10.1016/j.seppur.2023.124346
SBA-15,DETA,2:1:0,103,19.69 ,4.24,0,0,0.00,0.00,0.00,493,1.35,8.81,0.00 ,100.00,60,90,120,0.24,0.06,0.5,2.2,-,-,-,-,-,https://doi.org/10.1016/j.seppur.2023.124346
SBA-15,DETA,2:1:0,103,34.65 ,9.25,0,0,0.00,0.00,0.00,493,1.35,8.81,0.00 ,100.00,60,90,20,1.08,0.12,-,-,-,-,-,-,-,https://doi.org/10.1016/j.seppur.2023.124346
SBA-15,DETA,2:1:0,103,34.65 ,9.13,0,0,0.00,0.00,0.00,493,1.35,8.81,0.00 ,100.00,60,90,40,0.99,0.11,-,-,-,-,-,-,-,https://doi.org/10.1016/j.seppur.2023.124346
SBA-15,DETA,2:1:0,103,34.65 ,9.31,0,0,0.00,0.00,0.00,493,1.35,8.81,0.00 ,100.00,60,90,60,0.80,0.09,-,-,-,-,-,-,-,https://doi.org/10.1016/j.seppur.2023.124346
SBA-15,DETA,2:1:0,103,34.65 ,9.25,0,0,0.00,0.00,0.00,493,1.35,8.81,0.00 ,100.00,60,90,80,0.64,0.07,-,-,-,-,-,-,-,https://doi.org/10.1016/j.seppur.2023.124346
SBA-15,DETA,2:1:0,103,34.65 ,9.71,0,0,0.00,0.00,0.00,493,1.35,8.81,0.00 ,100.00,60,90,100,0.50,0.05,-,-,-,-,-,-,-,https://doi.org/10.1016/j.seppur.2023.124346
SBA-15,DETA,2:1:0,103,34.65 ,8.97,0,0,0.00,0.00,0.00,493,1.35,8.81,0.00 ,100.00,60,90,120,0.24,0.03,0.5,0.5,-,-,-,-,-,https://doi.org/10.1016/j.seppur.2023.124346
SBA-15,DETA,2:1:0,103,43.29 ,11.55,0,0,0.00,0.00,0.00,493,1.35,8.81,0.00 ,100.00,60,90,20,1.15,0.10,-,-,-,-,-,-,-,https://doi.org/10.1016/j.seppur.2023.124346
SBA-15,DETA,2:1:0,103,43.29 ,11.64,0,0,0.00,0.00,0.00,493,1.35,8.81,0.00 ,100.00,60,90,40,1.00,0.09,-,-,-,-,-,-,-,https://doi.org/10.1016/j.seppur.2023.124346
SBA-15,DETA,2:1:0,103,43.29 ,11.69,0,0,0.00,0.00,0.00,493,1.35,8.81,0.00 ,100.00,60,90,60,0.96,0.08,-,-,-,-,-,-,-,https://doi.org/10.1016/j.seppur.2023.124346
SBA-15,DETA,2:1:0,103,43.29 ,11.54,0,0,0.00,0.00,0.00,493,1.35,8.81,0.00 ,100.00,60,90,80,0.72,0.06,-,-,-,-,-,-,-,https://doi.org/10.1016/j.seppur.2023.124346
SBA-15,DETA,2:1:0,103,43.29 ,11.79,0,0,0.00,0.00,0.00,493,1.35,8.81,0.00 ,100.00,60,90,100,0.56,0.05,-,-,-,-,-,-,-,https://doi.org/10.1016/j.seppur.2023.124346
SBA-15,DETA,2:1:0,103,43.29 ,11.12,0,0,0.00,0.00,0.00,493,1.35,8.81,0.00 ,100.00,60,90,120,0.35,0.03,0.8,1.7,-,-,-,-,-,https://doi.org/10.1016/j.seppur.2023.124346
SBA-15,DETA,2:1:0,103,47.10 ,12.75,0,0,0.00,0.00,0.00,493,1.35,8.81,0.00 ,100.00,60,90,20,1.08,0.08,-,-,-,-,-,-,-,https://doi.org/10.1016/j.seppur.2023.124346
SBA-15,DETA,2:1:0,103,47.10 ,13.00,0,0,0.00,0.00,0.00,493,1.35,8.81,0.00 ,100.00,60,90,40,0.96,0.07,-,-,-,-,-,-,-,https://doi.org/10.1016/j.seppur.2023.124346
SBA-15,DETA,2:1:0,103,47.10 ,12.70,0,0,0.00,0.00,0.00,493,1.35,8.81,0.00 ,100.00,60,90,60,0.81,0.06,-,-,-,-,-,-,-,https://doi.org/10.1016/j.seppur.2023.124346
SBA-15,DETA,2:1:0,103,47.10 ,12.49,0,0,0.00,0.00,0.00,493,1.35,8.81,0.00 ,100.00,60,90,80,0.68,0.05,-,-,-,-,-,-,-,https://doi.org/10.1016/j.seppur.2023.124346
SBA-15,DETA,2:1:0,103,47.10 ,13.85,0,0,0.00,0.00,0.00,493,1.35,8.81,0.00 ,100.00,60,90,100,0.52,0.04,-,-,-,-,-,-,-,https://doi.org/10.1016/j.seppur.2023.124346
SBA-15,DETA,2:1:0,103,47.10 ,11.63,0,0,0.00,0.00,0.00,493,1.35,8.81,0.00 ,100.00,60,90,120,0.24,0.02,0.6,1.6,-,-,-,-,-,https://doi.org/10.1016/j.seppur.2023.124346
SBA-15,DETA,2:1:0,103,49.49 ,12.42,0,0,0.00,0.00,0.00,493,1.35,8.81,0.00 ,100.00,60,90,20,0.99,0.08,-,-,-,-,-,-,-,https://doi.org/10.1016/j.seppur.2023.124346
SBA-15,DETA,2:1:0,103,49.49 ,13.26,0,0,0.00,0.00,0.00,493,1.35,8.81,0.00 ,100.00,60,90,40,0.89,0.07,-,-,-,-,-,-,-,https://doi.org/10.1016/j.seppur.2023.124346
SBA-15,DETA,2:1:0,103,49.49 ,13.73,0,0,0.00,0.00,0.00,493,1.35,8.81,0.00 ,100.00,60,90,60,0.80,0.06,-,-,-,-,-,-,-,https://doi.org/10.1016/j.seppur.2023.124346
SBA-15,DETA,2:1:0,103,49.49 ,13.39,0,0,0.00,0.00,0.00,493,1.35,8.81,0.00 ,100.00,60,90,80,0.72,0.05,-,-,-,-,-,-,-,https://doi.org/10.1016/j.seppur.2023.124346
SBA-15,DETA,2:1:0,103,49.49 ,13.44,0,0,0.00,0.00,0.00,493,1.35,8.81,0.00 ,100.00,60,90,100,0.50,0.04,-,-,-,-,-,-,-,https://doi.org/10.1016/j.seppur.2023.124346
SBA-15,DETA,2:1:0,103,49.49 ,13.67,0,0,0.00,0.00,0.00,493,1.35,8.81,0.00 ,100.00,60,90,120,0.27,0.02,0.5,2.1,-,-,-,-,-,https://doi.org/10.1016/j.seppur.2023.124346
NS,BPEI,1.79:1.38:1,600,60.00 ,14.65,0,0,0.00,0.00,0.00,336,1.28,-,0.00 ,100.00,60,90,105,4.59,0.31,0.7,4.1,120,-,19.40,30,70.30,https://doi.org/10.1016/j.apenergy.2014.09.057
NS,BPEI,1.79:1.38:1,600,60.00 ,14.65,0,0,0.00,0.00,0.00,336,1.28,-,0.00 ,100.00,60,90,105,4.59,0.31,0.7,4.1,150,-,96.00,30,-,https://doi.org/10.1016/j.apenergy.2014.09.057
NS,BPEI,1.79:1.38:1,600,60.00 ,14.65,0,0,0.00,0.00,0.00,336,1.28,-,0.00 ,15.00,60,90,105,3.00,0.20,1.5,2.2,-,-, -, -,-,https://doi.org/10.1016/j.apenergy.2014.09.057
NS,BPEI,1.42:1.14:1,537,60.00 ,14.69,0,0,0.00,0.00,0.00,336,1.28,-,0.00 ,100.00,60,90,105,4.09,0.28,0.8,10.4,120,-,9.70,30,69.80,https://doi.org/10.1016/j.apenergy.2014.09.057
NS,BPEI,1.42:1.14:1,537,60.00 ,14.69,0,0,0.00,0.00,0.00,336,1.28,-,0.00 ,100.00,60,90,105,4.09,0.28,0.8,10.4,150,-,92.00,30,-,https://doi.org/10.1016/j.apenergy.2014.09.057
NS,BPEI,1.42:1.14:1,537,60.00 ,14.69,0,0,0.00,0.00,0.00,336,1.28,-,0.00 ,15.00,60,90,105,2.59,0.18,1.4,3.2,-,-,-,-,-,https://doi.org/10.1016/j.apenergy.2014.09.057
NS,BPEI,1.42:1.14:1,537,60.00 ,14.69,0,0,0.00,0.00,0.00,336,1.28,-,95.00 ,100.00,60,90,105,3.44,0.23,0.8,10.4,150,-,62.00,30,-,https://doi.org/10.1016/j.apenergy.2014.09.057
NS,BPEI,1.35:1.21:1,1020,60.00 ,14.86,0,0,0.00,0.00,0.00,336,1.28,-,0.00 ,100.00,60,90,105,3.89,0.26,0.8,8.1,120,-,12.00,30,69.70,https://doi.org/10.1016/j.apenergy.2014.09.057
NS,BPEI,1.35:1.21:1,1020,60.00 ,14.86,0,0,0.00,0.00,0.00,336,1.28,-,0.00 ,100.00,60,90,105,3.89,0.26,0.8,8.1,150,-,91.00,30,-,https://doi.org/10.1016/j.apenergy.2014.09.057
NS,BPEI,1.35:1.21:1,1020,60.00 ,14.86,0,0,0.00,0.00,0.00,336,1.28,-,0.00 ,15.00,60,90,105,2.41,0.16,1.5,4.5,-,-,-,-,-,https://doi.org/10.1016/j.apenergy.2014.09.057
NS,BPEI,1.35:1.21:1,1020,60.00 ,14.86,0,0,0.00,0.00,0.00,336,1.28,-,95.00 ,100.00,60,90,105,3.38,0.23,0.8,8.1,150,-,52.00,30,-,https://doi.org/10.1016/j.apenergy.2014.09.057
NS,BPEI,1:1.03:1.19,6854,60.00 ,14.80,0,0,0.00,0.00,0.00,336,1.28,-,0.00 ,100.00,60,90,105,3.66,0.25,0.9,10.8,120,-,9.90,30,68.40,https://doi.org/10.1016/j.apenergy.2014.09.057
NS,BPEI,1:1.03:1.19,6854,60.00 ,14.80,0,0,0.00,0.00,0.00,336,1.28,-,0.00 ,100.00,60,90,105,3.66,0.25,0.9,10.8,150,-,91.00,30,-,https://doi.org/10.1016/j.apenergy.2014.09.057
NS,BPEI,1:1.03:1.19,6854,60.00 ,14.80,0,0,0.00,0.00,0.00,336,1.28,-,0.00 ,15.00,60,90,105,2.16,0.15,1.7,5.0,-,-,-,-,-,https://doi.org/10.1016/j.apenergy.2014.09.057
NS,BPEI,1:1.17:1.17,10000,60.00 ,14.09,0,0,0.00,0.00,0.00,336,1.28,-,0.00 ,100.00,60,90,105,3.50,0.25,0.8,9.4,120,-,12.50,30,68.90,https://doi.org/10.1016/j.apenergy.2014.09.057
NS,BPEI,1:1.17:1.17,10000,60.00 ,14.09,0,0,0.00,0.00,0.00,336,1.28,-,0.00 ,100.00,60,90,105,1.00,0.07,0.8,9.4,150,-,85.00,30,-,https://doi.org/10.1016/j.apenergy.2014.09.057
NS,BPEI,1:1.17:1.17,10000,60.00 ,14.09,0,0,0.00,0.00,0.00,336,1.28,-,0.00 ,15.00,60,90,105,1.82,0.13,1.5,4.6,-,-, -,-,-,https://doi.org/10.1016/j.apenergy.2014.09.057
NS,LPEI,0:1:0,2450,60.00 ,13.15,0,0,0.00,0.00,0.02,336,1.28,-,0.00 ,100.00,60,90,105,3.07,0.23,1.0,7.0,120,-,2.90,30,64.40,https://doi.org/10.1016/j.apenergy.2014.09.057
NS,LPEI,0:1:0,2450,60.00 ,13.15,0,0,0.00,0.00,0.02,336,1.28,-,0.00 ,100.00,60,90,105,3.07,0.23,1.0,7.0,150,-,57.00,30,-,https://doi.org/10.1016/j.apenergy.2014.09.057
NS,LPEI,0:1:0,2450,60.00 ,13.15,0,0,0.00,0.00,0.02,336,1.28,-,0.00 ,15.00,60,90,105,0.30,0.02,1.3,1.5,-,-,-,-,-,https://doi.org/10.1016/j.apenergy.2014.09.057
NS,LPEI,0:1:0,2450,60.00 ,13.15,0,0,0.00,0.00,0.02,336,1.28,-,95.00 ,100.00,60,90,105,2.88,0.22,1.0,9.7,150,-,22.00,30,-,https://doi.org/10.1016/j.apenergy.2014.09.057
NS,LPEI,0:1:0,6000,60.00 ,13.37,0,0,0.00,0.00,0.01,336,1.28,-,0.00 ,100.00,60,90,105,3.09,0.23,1.1,9.7,120,-,0.50,30,65.00,https://doi.org/10.1016/j.apenergy.2014.09.057
NS,LPEI,0:1:0,6000,60.00 ,13.37,0,0,0.00,0.00,0.01,336,1.28,-,0.00 ,100.00,60,90,105,3.09,0.23,1.1,9.7,150,-,67.00,30,-,https://doi.org/10.1016/j.apenergy.2014.09.057
NS,LPEI,0:1:0,6000,60.00 ,13.37,0,0,0.00,0.00,0.01,336,1.28,-,0.00 ,15.00,60,90,105,0.25,0.02,1.3,1.3,-,-,-,-,-,https://doi.org/10.1016/j.apenergy.2014.09.057
SBA-15,BPEI,1.81:1.52:1,305,19.77 ,4.44,0,0,0.00,0.00,0.00,483,1.36,9.04,0.00 ,100.00,60,30,40,1.03,0.23,0.7,3.8,-,-,-,-,-,https://doi.org/10.1016/j.seppur.2024.126735
SBA-15,BPEI,1.81:1.52:1,305,19.77 ,4.44,0,0,0.00,0.00,0.00,483,1.36,9.04,0.00 ,100.00,60,30,60,0.83,0.19,0.7,3.7,-,-,-,-,-,https://doi.org/10.1016/j.seppur.2024.126735
SBA-15,BPEI,1.81:1.52:1,305,19.77 ,4.44,0,0,0.00,0.00,0.00,483,1.36,9.04,0.00 ,100.00,60,30,80,0.77,0.17,0.7,2.4,-,-,-,-,-,https://doi.org/10.1016/j.seppur.2024.126735
SBA-15,BPEI,1.81:1.52:1,305,19.77 ,4.44,0,0,0.00,0.00,0.00,483,1.36,9.04,0.00 ,100.00,60,30,100,0.64,0.15,0.7,1.6,-,-,-,-,-,https://doi.org/10.1016/j.seppur.2024.126735
SBA-15,BPEI,1.81:1.52:1,305,19.77 ,4.44,0,0,0.00,0.00,0.00,483,1.36,9.04,0.00 ,100.00,60,30,120,0.46,0.11,0.6,0.9,-,-,-,-,-,https://doi.org/10.1016/j.seppur.2024.126735
SBA-15,BPEI,1.81:1.52:1,305,36.99 ,8.94,0,0,0.00,0.00,0.00,483,1.36,9.04,0.00 ,100.00,60,30,40,1.91,0.22,0.6,6.7,-,-,-,-,-,https://doi.org/10.1016/j.seppur.2024.126735
SBA-15,BPEI,1.81:1.52:1,305,36.99 ,8.94,0,0,0.00,0.00,0.00,483,1.36,9.04,0.00 ,100.00,60,30,60,2.14,0.24,0.6,5.9,-,-,-,-,-,https://doi.org/10.1016/j.seppur.2024.126735
SBA-15,BPEI,1.81:1.52:1,305,36.99 ,8.94,0,0,0.00,0.00,0.00,483,1.36,9.04,0.00 ,100.00,60,30,80,2.61,0.29,0.6,2.2,-,-,-,-,-,https://doi.org/10.1016/j.seppur.2024.126735
SBA-15,BPEI,1.81:1.52:1,305,36.99 ,8.94,0,0,0.00,0.00,0.00,483,1.36,9.04,0.00 ,100.00,60,30,100,2.42,0.27,0.6,1.5,-,-,-,-,-,https://doi.org/10.1016/j.seppur.2024.126735
SBA-15,BPEI,1.81:1.52:1,305,36.99 ,8.94,0,0,0.00,0.00,0.00,483,1.36,9.04,0.00 ,100.00,60,30,120,1.89,0.21,0.6,0.7,-,-,-,-,-,https://doi.org/10.1016/j.seppur.2024.126735
SBA-15,BPEI,1.81:1.52:1,305,44.12 ,10.14,0,0,0.00,0.00,0.00,483,1.36,9.04,0.00 ,100.00,60,30,40,2.16,0.21,0.7,5.5,-,-,-,-,-,https://doi.org/10.1016/j.seppur.2024.126735
SBA-15,BPEI,1.81:1.52:1,305,44.12 ,10.14,0,0,0.00,0.00,0.00,483,1.36,9.04,0.00 ,100.00,60,30,60,2.65,0.26,0.8,1.5,-,-,-,-,-,https://doi.org/10.1016/j.seppur.2024.126735
SBA-15,BPEI,1.81:1.52:1,305,44.12 ,10.14,0,0,0.00,0.00,0.00,483,1.36,9.04,0.00 ,100.00,60,30,80,3.31,0.33,0.8,2.1,-,-,-,-,-,https://doi.org/10.1016/j.seppur.2024.126735
SBA-15,BPEI,1.81:1.52:1,305,44.12 ,10.14,0,0,0.00,0.00,0.00,483,1.36,9.04,0.00 ,100.00,60,30,100,3.64,0.36,0.8,2.4,120,-,0.19,30,-,https://doi.org/10.1016/j.seppur.2024.126735
SBA-15,BPEI,1.81:1.52:1,305,44.12 ,10.14,0,0,0.00,0.00,0.00,483,1.36,9.04,0.00 ,100.00,60,30,100,3.64,0.36,0.8,2.4,150,-,0.55,30,-,https://doi.org/10.1016/j.seppur.2024.126735
SBA-15,BPEI,1.81:1.52:1,305,44.12 ,10.14,0,0,0.00,0.00,0.00,483,1.36,9.04,0.00 ,100.00,60,30,120,2.81,0.28,0.8,1.8,-,-,-,-,-,https://doi.org/10.1016/j.seppur.2024.126735
SBA-15,DETA,2:1:0,103,19.69 ,5.27,0,0,0.00,0.00,0.00,483,1.36,9.04,0.00 ,100.00,60,30,40,0.99,0.19,0.6,5.9,-,-,-,-,-,https://doi.org/10.1016/j.seppur.2024.126735
SBA-15,DETA,2:1:0,103,19.69 ,5.27,0,0,0.00,0.00,0.00,483,1.36,9.04,0.00 ,100.00,60,30,60,0.74,0.14,0.5,5.1,-,-,-,-,-,https://doi.org/10.1016/j.seppur.2024.126735
SBA-15,DETA,2:1:0,103,19.69 ,5.27,0,0,0.00,0.00,0.00,483,1.36,9.04,0.00 ,100.00,60,30,80,0.71,0.14,0.5,1.6,-,-,-,-,-,https://doi.org/10.1016/j.seppur.2024.126735
SBA-15,DETA,2:1:0,103,19.69 ,5.27,0,0,0.00,0.00,0.00,483,1.36,9.04,0.00 ,100.00,60,30,100,0.51,0.09,0.6,0.5,-,-,-,-,-,https://doi.org/10.1016/j.seppur.2024.126735
SBA-15,DETA,2:1:0,103,19.69 ,5.27,0,0,0.00,0.00,0.00,483,1.36,9.04,0.00 ,100.00,60,30,120,0.29,0.06,0.4,0.5,-,-,-,-,-,https://doi.org/10.1016/j.seppur.2024.126735
SBA-15,DETA,2:1:0,103,34.65 ,9.29,0,0,0.00,0.00,0.00,483,1.36,9.04,0.00 ,100.00,60,30,40,0.89,0.09,0.7,24.0,-,-,-,-,-,https://doi.org/10.1016/j.seppur.2024.126735
SBA-15,DETA,2:1:0,103,34.65 ,9.29,0,0,0.00,0.00,0.00,483,1.36,9.04,0.00 ,100.00,60,30,60,0.87,0.08,0.7,55.5,-,-,-,-,-,https://doi.org/10.1016/j.seppur.2024.126735
SBA-15,DETA,2:1:0,103,34.65 ,9.29,0,0,0.00,0.00,0.00,483,1.36,9.04,0.00 ,100.00,60,30,80,0.72,0.07,0.7,18.0,-,-,-,-,-,https://doi.org/10.1016/j.seppur.2024.126735
SBA-15,DETA,2:1:0,103,34.65 ,9.29,0,0,0.00,0.00,0.00,483,1.36,9.04,0.00 ,100.00,60,30,100,0.54,0.05,0.6,16.4,-,-,-,-,-,https://doi.org/10.1016/j.seppur.2024.126735
SBA-15,DETA,2:1:0,103,34.65 ,9.29,0,0,0.00,0.00,0.00,483,1.36,9.04,0.00 ,100.00,60,30,120,0.16,0.01,0.4,0.5,-,-,-,-,-,https://doi.org/10.1016/j.seppur.2024.126735
SBA-15,DETA,2:1:0,103,47.10 ,12.69,0,0,0.00,0.00,0.00,483,1.36,9.04,0.00 ,100.00,60,30,40,0.81,0.07,0.6,2.0,-,-,-,-,-,https://doi.org/10.1016/j.seppur.2024.126735
SBA-15,DETA,2:1:0,103,47.10 ,12.69,0,0,0.00,0.00,0.00,483,1.36,9.04,0.00 ,100.00,60,30,60,0.74,0.07,0.6,1.0,-,-,-,-,-,https://doi.org/10.1016/j.seppur.2024.126735
SBA-15,DETA,2:1:0,103,47.10 ,12.69,0,0,0.00,0.00,0.00,483,1.36,9.04,0.00 ,100.00,60,30,80,0.64,0.06,0.5,0.9,-,-,-,-,-,https://doi.org/10.1016/j.seppur.2024.126735
SBA-15,DETA,2:1:0,103,47.10 ,12.69,0,0,0.00,0.00,0.00,483,1.36,9.04,0.00 ,100.00,60,30,100,0.46,0.04,0.6,0.6,-,-,-,-,-,https://doi.org/10.1016/j.seppur.2024.126735
SBA-15,DETA,2:1:0,103,47.10 ,12.69,0,0,0.00,0.00,0.00,483,1.36,9.04,0.00 ,100.00,60,30,120,0.08,0.01,0.4,0.4,-,-,-,-,-,https://doi.org/10.1016/j.seppur.2024.126735
MCM-41,BPEI,1.81:1.52:1,305,19.51 ,4.29,0,0,0.00,0.00,0.00,1005,1.13,3.18,0.00 ,100.00,60,30,40,0.95,0.13,0.9,9.7,-,-,-,-,-,https://doi.org/10.1016/j.seppur.2024.126735
MCM-41,BPEI,1.81:1.52:1,305,19.51 ,4.29,0,0,0.00,0.00,0.00,1005,1.13,3.18,0.00 ,100.00,60,30,60,0.74,0.16,0.7,5.5,-,-,-,-,-,https://doi.org/10.1016/j.seppur.2024.126735
MCM-41,BPEI,1.81:1.52:1,305,19.51 ,4.29,0,0,0.00,0.00,0.00,1005,1.13,3.18,0.00 ,100.00,60,30,80,0.58,0.17,0.6,4.6,-,-,-,-,-,https://doi.org/10.1016/j.seppur.2024.126735
MCM-41,BPEI,1.81:1.52:1,305,19.51 ,4.29,0,0,0.00,0.00,0.00,1005,1.13,3.18,0.00 ,100.00,60,30,100,0.40,0.12,0.6,3.0,-,-,-,-,-,https://doi.org/10.1016/j.seppur.2024.126735
MCM-41,BPEI,1.81:1.52:1,305,19.51 ,4.29,0,0,0.00,0.00,0.00,1005,1.13,3.18,0.00 ,100.00,60,30,120,0.30,0.07,0.6,1.8,-,-,-,-,-,https://doi.org/10.1016/j.seppur.2024.126735
MCM-41,BPEI,1.81:1.52:1,305,34.22 ,7.98,0,0,0.00,0.00,0.00,1005,1.13,3.18,0.00 ,100.00,60,30,40,0.50,0.18,3.0,30.0,-,-,-,-,-,https://doi.org/10.1016/j.seppur.2024.126735
MCM-41,BPEI,1.81:1.52:1,305,34.22 ,7.98,0,0,0.00,0.00,0.00,1005,1.13,3.18,0.00 ,100.00,60,30,60,0.84,0.20,2.4,34.5,-,-,-,-,-,https://doi.org/10.1016/j.seppur.2024.126735
MCM-41,BPEI,1.81:1.52:1,305,34.22 ,7.98,0,0,0.00,0.00,0.00,1005,1.13,3.18,0.00 ,100.00,60,30,80,1.37,0.19,0.9,24.1,-,-,-,-,-,https://doi.org/10.1016/j.seppur.2024.126735
MCM-41,BPEI,1.81:1.52:1,305,34.22 ,7.98,0,0,0.00,0.00,0.00,1005,1.13,3.18,0.00 ,100.00,60,30,100,1.90,0.19,0.7,15.1,-,-,-,-,-,https://doi.org/10.1016/j.seppur.2024.126735
MCM-41,BPEI,1.81:1.52:1,305,34.22 ,7.98,0,0,0.00,0.00,0.00,1005,1.13,3.18,0.00 ,100.00,60,30,120,1.59,0.13,0.7,1.4,-,-,-,-,-,https://doi.org/10.1016/j.seppur.2024.126735
MCM-41,BPEI,1.81:1.52:1,305,44.10 ,10.11,0,0,0.00,0.00,0.00,1005,1.13,3.18,0.00 ,100.00,60,30,40,0.49,0.11,1.4,23.8,-,-,-,-,-,https://doi.org/10.1016/j.seppur.2024.126735
MCM-41,BPEI,1.81:1.52:1,305,44.10 ,10.11,0,0,0.00,0.00,0.00,1005,1.13,3.18,0.00 ,100.00,60,30,60,0.80,0.13,1.2,31.7,-,-,-,-,-,https://doi.org/10.1016/j.seppur.2024.126735
MCM-41,BPEI,1.81:1.52:1,305,44.10 ,10.11,0,0,0.00,0.00,0.00,1005,1.13,3.18,0.00 ,100.00,60,30,80,1.57,0.13,0.6,24.0,-,-,-,-,-,https://doi.org/10.1016/j.seppur.2024.126735
MCM-41,BPEI,1.81:1.52:1,305,44.10 ,10.11,0,0,0.00,0.00,0.00,1005,1.13,3.18,0.00 ,100.00,60,30,100,2.36,0.11,0.7,17.8,120,-,0.70,30,-,https://doi.org/10.1016/j.seppur.2024.126735
MCM-41,BPEI,1.81:1.52:1,305,44.10 ,10.11,0,0,0.00,0.00,0.00,1005,1.13,3.18,0.00 ,100.00,60,30,100,2.36,0.11,0.7,17.8,150,-,0.62,30,-,https://doi.org/10.1016/j.seppur.2024.126735
MCM-41,BPEI,1.81:1.52:1,305,44.10 ,10.11,0,0,0.00,0.00,0.00,1005,1.13,3.18,0.00 ,100.00,60,30,120,2.22,0.07,0.5,1.5,-,-,-,-,-,https://doi.org/10.1016/j.seppur.2024.126735
MCM-41,DETA,2:1:0,103,19.12 ,4.77,0,0,0.00,0.00,0.00,1005,1.13,3.18,0.00 ,100.00,60,30,40,0.60,0.13,4.5,39.0,-,-,-,-,-,https://doi.org/10.1016/j.seppur.2024.126735
MCM-41,DETA,2:1:0,103,19.12 ,4.77,0,0,0.00,0.00,0.00,1005,1.13,3.18,0.00 ,100.00,60,30,60,0.76,0.16,2.0,20.3,-,-,-,-,-,https://doi.org/10.1016/j.seppur.2024.126735
MCM-41,DETA,2:1:0,103,19.12 ,4.77,0,0,0.00,0.00,0.00,1005,1.13,3.18,0.00 ,100.00,60,30,80,0.79,0.17,0.7,6.0,-,-,-,-,-,https://doi.org/10.1016/j.seppur.2024.126735
MCM-41,DETA,2:1:0,103,19.12 ,4.77,0,0,0.00,0.00,0.00,1005,1.13,3.18,0.00 ,100.00,60,30,100,0.59,0.12,0.5,2.5,-,-,-,-,-,https://doi.org/10.1016/j.seppur.2024.126735
MCM-41,DETA,2:1:0,103,19.12 ,4.77,0,0,0.00,0.00,0.00,1005,1.13,3.18,0.00 ,100.00,60,30,120,0.35,0.07,0.5,0.6,-,-,-,-,-,https://doi.org/10.1016/j.seppur.2024.126735
MCM-41,DETA,2:1:0,103,36.93 ,9.93,0,0,0.00,0.00,0.00,1005,1.13,3.18,0.00 ,100.00,60,30,40,1.39,0.18,2.7,2.7,-,-,-,-,-,https://doi.org/10.1016/j.seppur.2024.126735
MCM-41,DETA,2:1:0,103,36.93 ,9.93,0,0,0.00,0.00,0.00,1005,1.13,3.18,0.00 ,100.00,60,30,60,1.59,0.20,0.8,0.8,-,-,-,-,-,https://doi.org/10.1016/j.seppur.2024.126735
MCM-41,DETA,2:1:0,103,36.93 ,9.93,0,0,0.00,0.00,0.00,1005,1.13,3.18,0.00 ,100.00,60,30,80,1.66,0.19,0.8,0.8,-,-,-,-,-,https://doi.org/10.1016/j.seppur.2024.126735
MCM-41,DETA,2:1:0,103,36.93 ,9.93,0,0,0.00,0.00,0.00,1005,1.13,3.18,0.00 ,100.00,60,30,100,1.39,0.19,0.7,0.7,-,-,-,-,-,https://doi.org/10.1016/j.seppur.2024.126735
MCM-41,DETA,2:1:0,103,36.93 ,9.93,0,0,0.00,0.00,0.00,1005,1.13,3.18,0.00 ,100.00,60,30,120,0.86,0.13,0.6,0.6,-,-,-,-,-,https://doi.org/10.1016/j.seppur.2024.126735
MCM-41,DETA,2:1:0,103,45.94 ,12.56,0,0,0.00,0.00,0.00,1005,1.13,3.18,0.00 ,100.00,60,30,40,1.38,0.11,0.5,19.3,-,-,-,-,-,https://doi.org/10.1016/j.seppur.2024.126735
