Repository: NidaSaleem1/CHE1147

This repository contains the structured workflow for our CHE1147 project, covering everything from initial data exploration to final model analysis.

---

## Project Structure

### Source Code
The code is organized into four main Python scripts (present in src folder), designed to be executed sequentially

| Script Name| Key Responsibilities |
| :--- | :--- |

### Data
The data folder contains the following three essential files:
| File name | Description |
| :--- | :--- |
| **`data.csv`** | Contains the main data set |
| **`CHE1147_Amine.xlsx`** | |
| **`CHE1147_Supports.xlsx`** | |

---

File: data/data.csv (part 2 of 6)
Support,Amine 1 or Additive 1,"1°, 2°, 3° Amine Ratio",MW or Mn (g/mol),Organic Content on Adsorbent Basis (%),N Content on Adsorbent Basis (mmol/g),Amine 2 or Additive 2,Additive 3,Amine 2 or Additive 2  to Amine 1 Ratio,Additive 3 to Amine 1 Ratio,OH to N ratio,BET Surface Area of Solid Support (m2g-1),Pore Volume of Solid Support (cm3g-1),Average Pore Diameters (nm),Relative Humidity (%),CO2 Concentration (vol%),Flow Rate (mL/min),Adsorption Time (min),Adsorption Temperature (℃),CO2 Capacity (mmol/g),Amine Efficiency (mmol/mmol),Time to Half Saturation (min),Time to 90% Saturation (min),Desorption Temperature (℃),Weight Loss Stability (%),Capacity Loss Stability (%),Cycle Number,Heat of Adsorption (kJ/mmol),DOI
MCM-41,DETA,2:1:0,103,45.94 ,12.56,0,0,0.00,0.00,0.00,1005,1.13,3.18,0.00 ,100.00,60,30,60,1.60,0.13,0.5,6.5,-,-,-,-,-,https://doi.org/10.1016/j.seppur.2024.126735
MCM-41,DETA,2:1:0,103,45.94 ,12.56,0,0,0.00,0.00,0.00,1005,1.13,3.18,0.00 ,100.00,60,30,80,1.65,0.13,0.5,2.1,-,-,-,-,-,https://doi.org/10.1016/j.seppur.2024.126735
MCM-41,DETA,2:1:0,103,45.94 ,12.56,0,0,0.00,0.00,0.00,1005,1.13,3.18,0.00 ,100.00,60,30,100,1.39,0.11,0.4,1.4,-,-,-,-,-,https://doi.org/10.1016/j.seppur.2024.126735
MCM-41,DETA,2:1:0,103,45.94 ,12.56,0,0,0.00,0.00,0.00,1005,1.13,3.18,0.00 ,100.00,60,30,100,1.39,0.11,0.4,1.4,-,-,-,-,-,https://doi.org/10.1016/j.seppur.2024.126735
MCM-41,DETA,2:1:0,103,45.94 ,12.56,0,0,0.00,0.00,0.00,1005,1.13,3.18,0.00 ,100.00,60,30,120,0.86,0.07,0.5,0.6,-,-,-,-,-,https://doi.org/10.1016/j.seppur.2024.126735
MCM-48,BPEI,1.81:1.52:1,305,18.62 ,4.38,0,0,0.00,0.00,0.00,1362,0.93,2.74,0.00 ,100.00,60,30,40,0.29,0.13,4.4,24.1,-,-,-,-,-,https://doi.org/10.1016/j.seppur.2024.126735
MCM-48,BPEI,1.81:1.52:1,305,18.62 ,4.38,0,0,0.00,0.00,0.00,1362,0.93,2.74,0.00 ,100.00,60,30,60,0.31,0.16,3.2,25.4,-,-,-,-,-,https://doi.org/10.1016/j.seppur.2024.126735
MCM-48,BPEI,1.81:1.52:1,305,18.62 ,4.38,0,0,0.00,0.00,0.00,1362,0.93,2.74,0.00 ,100.00,60,30,80,0.37,0.17,2.7,31.4,-,-,-,-,-,https://doi.org/10.1016/j.seppur.2024.126735
MCM-48,BPEI,1.81:1.52:1,305,18.62 ,4.38,0,0,0.00,0.00,0.00,1362,0.93,2.74,0.00 ,100.00,60,30,100,0.45,0.12,1.8,27.0,-,-,-,-,-,https://doi.org/10.1016/j.seppur.2024.126735
MCM-48,BPEI,1.81:1.52:1,305,18.62 ,4.38,0,0,0.00,0.00,0.00,1362,0.93,2.74,0.00 ,100.00,60,30,120,0.47,0.07,1.0,14.2,-,-,-,-,-,https://doi.org/10.1016/j.seppur.2024.126735
MCM-48,BPEI,1.81:1.52:1,305,35.23 ,8.24,0,0,0.00,0.00,0.00,1362,0.93,2.74,0.00 ,100.00,60,30,40,0.87,0.18,1.5,11.6,-,-,-,-,-,https://doi.org/10.1016/j.seppur.2024.126735
MCM-48,BPEI,1.81:1.52:1,305,35.23 ,8.24,0,0,0.00,0.00,0.00,1362,0.93,2.74,0.00 ,100.00,60,30,60,1.13,0.20,0.9,12.2,-,-,-,-,-,https://doi.org/10.1016/j.seppur.2024.126735
MCM-48,BPEI,1.81:1.52:1,305,35.23 ,8.24,0,0,0.00,0.00,0.00,1362,0.93,2.74,0.00 ,100.00,60,30,80,1.51,0.19,0.7,14.8,-,-,-,-,-,https://doi.org/10.1016/j.seppur.2024.126735
MCM-48,BPEI,1.81:1.52:1,305,35.23 ,8.24,0,0,0.00,0.00,0.00,1362,0.93,2.74,0.00 ,100.00,60,30,100,2.06,0.19,0.7,18.0,-,-,-,-,-,https://doi.org/10.1016/j.seppur.2024.126735
MCM-48,BPEI,1.81:1.52:1,305,35.23 ,8.24,0,0,0.00,0.00,0.00,1362,0.93,2.74,0.00 ,100.00,60,30,120,2.07,0.13,0.7,18.5,-,-,-,-,-,https://doi.org/10.1016/j.seppur.2024.126735
MCM-48,BPEI,1.81:1.52:1,305,43.67 ,10.27,0,0,0.00,0.00,0.00,1362,0.93,2.74,0.00 ,100.00,60,30,40,1.01,0.11,4.0,34.9,-,-,-,-,-,https://doi.org/10.1016/j.seppur.2024.126735
MCM-48,BPEI,1.81:1.52:1,305,43.67 ,10.27,0,0,0.00,0.00,0.00,1362,0.93,2.74,0.00 ,100.00,60,30,60,1.32,0.13,1.1,22.3,-,-,-,-,-,https://doi.org/10.1016/j.seppur.2024.126735
MCM-48,BPEI,1.81:1.52:1,305,43.67 ,10.27,0,0,0.00,0.00,0.00,1362,0.93,2.74,0.00 ,100.00,60,30,80,1.69,0.13,0.7,23.8,-,-,-,-,-,https://doi.org/10.1016/j.seppur.2024.126735
MCM-48,BPEI,1.81:1.52:1,305,43.67 ,10.27,0,0,0.00,0.00,0.00,1362,0.93,2.74,0.00 ,100.00,60,30,100,2.24,0.11,0.7,22.3,120,-,0.57,30,-,https://doi.org/10.1016/j.seppur.2024.126735
MCM-48,BPEI,1.81:1.52:1,305,43.67 ,10.27,0,0,0.00,0.00,0.00,1362,0.93,2.74,0.00 ,100.00,60,30,100,2.24,0.11,0.7,22.3,150,-,0.24,30,-,https://doi.org/10.1016/j.seppur.2024.126735
MCM-48,BPEI,1.81:1.52:1,305,43.67 ,10.27,0,0,0.00,0.00,0.00,1362,0.93,2.74,0.00 ,100.00,60,30,120,2.55,0.07,0.8,10.9,-,-,-,-,-,https://doi.org/10.1016/j.seppur.2024.126735
MCM-48,DETA,2:1:0,103,18.80 ,5.25,0,0,0.00,0.00,0.00,1362,0.93,2.74,0.00 ,100.00,60,30,40,0.21,0.04,3.3,16.5,-,-,-,-,-,https://doi.org/10.1016/j.seppur.2024.126735
MCM-48,DETA,2:1:0,103,18.80 ,5.25,0,0,0.00,0.00,0.00,1362,0.93,2.74,0.00 ,100.00,60,30,60,0.21,0.04,3.6,36.1,-,-,-,-,-,https://doi.org/10.1016/j.seppur.2024.126735
MCM-48,DETA,2:1:0,103,18.80 ,5.25,0,0,0.00,0.00,0.00,1362,0.93,2.74,0.00 ,100.00,60,30,80,0.24,0.09,3.5,36.0,-,-,-,-,-,https://doi.org/10.1016/j.seppur.2024.126735
MCM-48,DETA,2:1:0,103,18.80 ,5.25,0,0,0.00,0.00,0.00,1362,0.93,2.74,0.00 ,100.00,60,30,100,0.45,0.13,1.7,22.5,-,-,-,-,-,https://doi.org/10.1016/j.seppur.2024.126735
MCM-48,DETA,2:1:0,103,18.80 ,5.25,0,0,0.00,0.00,0.00,1362,0.93,2.74,0.00 ,100.00,60,30,120,0.69,0.12,0.8,4.5,-,-,-,-,-,https://doi.org/10.1016/j.seppur.2024.126735
MCM-48,DETA,2:1:0,103,34.82 ,9.15,0,0,0.00,0.00,0.00,1362,0.93,2.74,0.00 ,100.00,60,30,40,0.63,0.11,0.8,22.6,-,-,-,-,-,https://doi.org/10.1016/j.seppur.2024.126735
MCM-48,DETA,2:1:0,103,34.82 ,9.15,0,0,0.00,0.00,0.00,1362,0.93,2.74,0.00 ,100.00,60,30,60,1.19,0.13,0.8,13.0,-,-,-,-,-,https://doi.org/10.1016/j.seppur.2024.126735
MCM-48,DETA,2:1:0,103,34.82 ,9.15,0,0,0.00,0.00,0.00,1362,0.93,2.74,0.00 ,100.00,60,30,80,1.48,0.16,0.7,7.5,-,-,-,-,-,https://doi.org/10.1016/j.seppur.2024.126735
MCM-48,DETA,2:1:0,103,34.82 ,9.15,0,0,0.00,0.00,0.00,1362,0.93,2.74,0.00 ,100.00,60,30,100,1.46,0.16,0.6,4.2,-,-,-,-,-,https://doi.org/10.1016/j.seppur.2024.126735
MCM-48,DETA,2:1:0,103,34.82 ,9.15,0,0,0.00,0.00,0.00,1362,0.93,2.74,0.00 ,100.00,60,30,120,1.10,0.11,0.8,0.9,-,-,-,-,-,https://doi.org/10.1016/j.seppur.2024.126735
MCM-48,DETA,2:1:0,103,45.17 ,12.34,0,0,0.00,0.00,0.00,1362,0.93,2.74,0.00 ,100.00,60,30,40,0.21,0.02,1.6,18.7,-,-,-,-,-,https://doi.org/10.1016/j.seppur.2024.126735
MCM-48,DETA,2:1:0,103,45.17 ,12.34,0,0,0.00,0.00,0.00,1362,0.93,2.74,0.00 ,100.00,60,30,60,0.24,0.02,1.0,19.5,-,-,-,-,-,https://doi.org/10.1016/j.seppur.2024.126735
MCM-48,DETA,2:1:0,103,45.17 ,12.34,0,0,0.00,0.00,0.00,1362,0.93,2.74,0.00 ,100.00,60,30,80,0.34,0.03,1.7,29.9,-,-,-,-,-,https://doi.org/10.1016/j.seppur.2024.126735
MCM-48,DETA,2:1:0,103,45.17 ,12.34,0,0,0.00,0.00,0.00,1362,0.93,2.74,0.00 ,100.00,60,30,100,0.36,0.03,1.0,13.4,-,-,-,-,-,https://doi.org/10.1016/j.seppur.2024.126735
MCM-48,DETA,2:1:0,103,45.17 ,12.34,0,0,0.00,0.00,0.00,1362,0.93,2.74,0.00 ,100.00,60,30,120,0.08,0.01,0.5,1.1,-,-,-,-,-,https://doi.org/10.1016/j.seppur.2024.126735
SBA-15,Ph-3-ED,1:1:0,294,23.00 ,2.80,0,0,0.00,0.00,0.00,700,0.96,5.49,0.00 ,0.04,90,700,35,0.14,0.05,4.6,373.7,-,-,-,-,-,https://dx.doi.org/10.1021/acssuschemeng.0c03706
SBA-15,Ph-3-ED,1:1:0,294,27.00 ,3.33,0,0,0.00,0.00,0.00,700,0.96,5.49,0.00 ,0.04,90,700,35,0.30,0.09,8.7,112.1,-,-,-,-,-,https://dx.doi.org/10.1021/acssuschemeng.0c03706
SBA-15,Ph-3-ED,1:1:0,294,37.00 ,4.62,0,0,0.00,0.00,0.00,700,0.96,5.49,0.00 ,0.04,90,700,35,0.60,0.13,19.2,273.7,-,-,-,-,-,https://dx.doi.org/10.1021/acssuschemeng.0c03706
SBA-15,Ph-3-ED,1:1:0,294,43.00 ,6.31,0,0,0.00,0.00,0.00,700,0.96,5.49,0.00 ,0.04,90,700,35,0.82,0.13,22.0,326.6,-,-,-,-,-,https://dx.doi.org/10.1021/acssuschemeng.0c03706
SBA-15,Ph-3-ED,1:1:0,294,51.00 ,8.36,0,0,0.00,0.00,0.00,700,0.96,5.49,0.00 ,0.04,90,700,35,0.92,0.11,3.7,202.8,-,-,-,-,-,https://dx.doi.org/10.1021/acssuschemeng.0c03706
SBA-15,Ph-3-PD,1:1:0,337,27.00 ,3.50,0,0,0.00,0.00,0.00,700,0.96,5.49,0.00 ,0.04,90,700,35,0.07,0.02,2.7,21.0,-,-,-,-,-,https://dx.doi.org/10.1021/acssuschemeng.0c03706
SBA-15,Ph-3-PD,1:1:0,337,34.00 ,3.20,0,0,0.00,0.00,0.00,700,0.96,5.49,0.00 ,0.04,90,700,35,0.16,0.05,3.6,23.4,-,-,-,-,-,https://dx.doi.org/10.1021/acssuschemeng.0c03706
SBA-15,Ph-3-PD,1:1:0,337,43.00 ,4.56,0,0,0.00,0.00,0.00,700,0.96,5.49,0.00 ,0.04,90,700,35,0.41,0.09,8.5,177.9,-,-,-,-,-,https://dx.doi.org/10.1021/acssuschemeng.0c03706
SBA-15,Ph-3-PD,1:1:0,337,53.00 ,5.60,0,0,0.00,0.00,0.00,700,0.96,5.49,0.00 ,0.04,90,700,35,0.56,0.10,13.9,596.6,-,-,-,-,-,https://dx.doi.org/10.1021/acssuschemeng.0c03706
SBA-15,Ph-6-ED,1:1:0,511,24.00 ,3.20,0,0,0.00,0.00,0.00,700,0.96,5.49,0.00 ,0.04,90,700,35,0.16,0.05,14.4,181.2,-,-,-,-,-,https://dx.doi.org/10.1021/acssuschemeng.0c03706
SBA-15,Ph-6-ED,1:1:0,511,32.00 ,5.07,0,0,0.00,0.00,0.00,700,0.96,5.49,0.00 ,0.04,90,700,35,0.38,0.08,11.9,230.7,-,-,-,-,-,https://dx.doi.org/10.1021/acssuschemeng.0c03706
SBA-15,Ph-6-ED,1:1:0,511,40.00 ,6.88,0,0,0.00,0.00,0.00,700,0.96,5.49,0.00 ,0.04,90,700,35,0.53,0.08,16.2,390.3,-,-,-,-,-,https://dx.doi.org/10.1021/acssuschemeng.0c03706
SBA-15,Ph-6-ED,1:1:0,511,49.00 ,8.54,0,0,0.00,0.00,0.00,700,0.96,5.49,0.00 ,0.04,90,700,35,0.41,0.05,47.3,453.8,-,-,-,-,-,https://dx.doi.org/10.1021/acssuschemeng.0c03706
SBA-15,Ph-6-PD,1:1:0,595,23.00 ,3.20,0,0,0.00,0.00,0.00,700,0.96,5.49,0.00 ,0.04,90,700,35,0.16,0.05,10.9,181.2,-,-,-,-,-,https://dx.doi.org/10.1021/acssuschemeng.0c03706
SBA-15,Ph-6-PD,1:1:0,595,30.00 ,4.42,0,0,0.00,0.00,0.00,700,0.96,5.49,0.00 ,0.04,90,700,35,0.19,0.04,19.7,230.7,-,-,-,-,-,https://dx.doi.org/10.1021/acssuschemeng.0c03706
SBA-15,Ph-6-PD,1:1:0,595,40.00 ,5.87,0,0,0.00,0.00,0.00,700,0.96,5.49,0.00 ,0.04,90,700,35,0.27,0.05,26.2,390.3,-,-,-,-,-,https://dx.doi.org/10.1021/acssuschemeng.0c03706
SBA-15,Ph-6-PD,1:1:0,595,49.00 ,7.89,0,0,0.00,0.00,0.00,700,0.96,5.49,0.00 ,0.04,90,700,35,0.30,0.04,51.8,453.8,-,-,-,-,-,https://dx.doi.org/10.1021/acssuschemeng.0c03706
SBA-15,BPEI,1.81:1.52:1,600,33.77 ,6.36,0,0,0.00,0.00,0.00,880,1.13,5.14,0.00 ,0.04,90,800,30,0.63,0.10,10.5,107.6,-,-,-,-,-,https://doi.org/10.1021/acsami.5b07545
SBA-15,PEG200,0.00,200,24.81 ,0.00,0,0,0.00,0.00,0.00,880,1.13,5.14,0.00 ,0.04,90,800,30,0.00,0.00,-,-,-,-,-,-,-,https://doi.org/10.1021/acsami.5b07545
SBA-15,BPEI,1.81:1.52:1,600,35.06 ,5.75,PEG200,0,0.31,0.00,0.14,880,1.13,5.14,0.00 ,0.04,90,800,30,0.79,0.14,13.0,112.6,-,-,-,-,-,https://doi.org/10.1021/acsami.5b07545
SBA-15,BPEI,1.81:1.52:1,600,39.76 ,4.97,PEG200,0,0.61,0.00,0.30,880,1.13,5.14,0.00 ,0.04,90,800,30,0.73,0.15,13.0,112.6,-,-,-,-,-,https://doi.org/10.1021/acsami.5b07545
SBA-15,BPEI,1.81:1.52:1,600,56.90 ,3.88,PEG200,0,1.82,0.00,0.95,880,1.13,5.14,0.00 ,0.04,90,800,30,0.64,0.16,9.0,81.5,-,-,-,-,-,https://doi.org/10.1021/acsami.5b07545
SBA-15,BPEI,1.81:1.52:1,600,68.05 ,3.42,PEG200,0,3.42,0.00,1.54,880,1.13,5.14,0.00 ,0.04,90,800,30,0.71,0.14,9.0,81.5,-,-,-,-,-,https://doi.org/10.1021/acsami.5b07545
SBA-15,BPEI,1.81:1.52:1,600,44.44 ,9.62,0,0,0.00,0.00,0.00,880,1.13,5.14,0.00 ,0.04,90,800,30,0.49,0.13,15.8,172.2,-,-,-,-,-,https://doi.org/10.1021/acsami.5b07545
SBA-15,BPEI,1.81:1.52:1,600,48.98 ,8.30,PEG200,0,0.20,0.00,0.10,880,1.13,5.14,0.00 ,0.04,90,800,30,1.26,0.16,15.8,228.6,-,-,-,-,-,https://doi.org/10.1021/acsami.5b07545
SBA-15,BPEI,1.81:1.52:1,600,48.98 ,7.99,PEG200,0,0.20,0.00,0.10,880,1.13,5.14,0.00 ,0.04,90,800,30,1.31,0.18,15.8,35.5,-,-,-,-,-,https://doi.org/10.1021/acsami.5b07545
SBA-15,BPEI,1.81:1.52:1,600,60.32 ,6.23,PEG200,0,0.90,0.00,0.46,880,1.13,5.14,0.00 ,0.04,90,800,30,1.41,0.20,15.8,101.6,-,-,-,-,-,https://doi.org/10.1021/acsami.5b07545
SBA-15,BPEI,1.81:1.52:1,600,68.35 ,5.15,PEG200,0,1.68,0.00,0.75,880,1.13,5.14,0.00 ,0.04,90,800,30,1.23,0.18,15.8,20.7,-,-,-,-,-,https://doi.org/10.1021/acsami.5b07545
SBA-15,BPEI,1.81:1.52:1,600,50.00 ,10.45,0,0,0.00,0.00,0.00,880,1.13,5.14,0.00 ,0.04,90,800,30,0.90,0.13,22.1,207.4,-,-,-,-,-,https://doi.org/10.1021/acsami.5b07545
SBA-15,BPEI,1.81:1.52:1,600,60.00 ,8.50,PEG200,0,0.50,0.00,0.24,880,1.13,5.14,0.00 ,0.04,90,800,30,1.36,0.19,26.7,247.8,-,-,-,-,-,https://doi.org/10.1021/acsami.5b07545
SBA-15,BPEI,1.81:1.52:1,600,60.00 ,8.38,PEG200,0,0.50,0.00,0.24,880,1.13,5.14,0.00 ,0.04,90,800,30,1.59,0.20,19.9,108.5,-,-,-,-,-,https://doi.org/10.1021/acsami.5b07545
SBA-15,BPEI,1.81:1.52:1,600,70.59 ,6.21,PEG200,0,1.38,0.00,0.61,880,1.13,5.14,0.00 ,0.04,90,800,30,1.64,0.19,26.0,44.7,-,-,-,-,-,https://doi.org/10.1021/acsami.5b07545
SBA-15,BPEI,1.81:1.52:1,600,39.39 ,5.37,PEG1000,0,0.47,0.00,0.05,880,1.13,5.14,0.00 ,0.04,90,800,30,0.71,0.13,11.6,77.5,-,-,-,-,-,https://doi.org/10.1021/acsami.5b07545
SBA-15,BPEI,1.81:1.52:1,600,58.16 ,4.17,PEG1000,0,1.92,0.00,0.18,880,1.13,5.14,0.00 ,0.04,90,800,30,0.49,0.12,8.7,38.0,-,-,-,-,-,https://doi.org/10.1021/acsami.5b07545
SBA-15,BPEI,1.81:1.52:1,600,69.60 ,2.84,PEG1000,0,4.08,0.00,0.39,880,1.13,5.14,0.00 ,0.04,90,800,30,0.30,0.11,7.7,275.1,-,-,-,-,-,https://doi.org/10.1021/acsami.5b07545
SBA-15,BPEI,1.81:1.52:1,600,37.50 ,5.70,CTAB,0,0.32,0.00,0.00,880,1.13,5.14,0.00 ,0.04,90,800,30,0.55,0.11,11.6,77.5,-,-,-,-,-,https://doi.org/10.1021/acsami.5b07545
SBA-15,BPEI,1.81:1.52:1,600,31.03 ,4.63,CTAB,0,1.77,0.00,0.00,880,1.13,5.14,0.00 ,0.04,90,800,30,0.31,0.07,8.7,103.5,-,-,-,-,-,https://doi.org/10.1021/acsami.5b07545
SBA-15,BPEI,1.81:1.52:1,600,43.00 ,4.03,CTAB,0,3.60,0.00,0.00,880,1.13,5.14,0.00 ,0.04,90,800,30,0.21,0.05,7.7,275.1,-,-,-,-,-,https://doi.org/10.1021/acsami.5b07545
Mesoporous γ-Al2O3,BPEI,1.81:1.52:1,600,30.07 ,6.86,0,0,0.00,0.00,0.00,231,1.06,16.90,0.00 ,0.04,90,800,30,1.16,0.17,-,-,-,-,-,-,-,https://doi.org/10.1021/acsami.5b07545
Mesoporous γ-Al2O3,BPEI,1.81:1.52:1,600,34.64 ,6.19,PEG200,0,0.07,0.00,0.04,231,1.06,16.90,0.00 ,0.04,90,800,30,1.07,0.17,-,-,-,-,-,-,-,https://doi.org/10.1021/acsami.5b07545
Mesoporous γ-Al2O3,BPEI,1.81:1.52:1,600,42.20 ,5.98,PEG200,0,0.40,0.00,0.20,231,1.06,16.90,0.00 ,0.04,90,800,30,1.29,0.22,-,-,-,-,-,-,-,https://doi.org/10.1021/acsami.5b07545
Mesoporous γ-Al2O3,BPEI,1.81:1.52:1,600,44.44 ,5.34,PEG200,0,0.67,0.00,0.33,231,1.06,16.90,0.00 ,0.04,90,800,30,1.17,0.22,-,-,-,-,-,-,-,https://doi.org/10.1021/acsami.5b07545
Mesoporous γ-Al2O3,BPEI,1.81:1.52:1,600,48.98 ,5.26,PEG200,0,0.80,0.00,0.41,231,1.06,16.90,0.00 ,0.04,90,800,30,1.12,0.21,-,-,-,-,-,-,-,https://doi.org/10.1021/acsami.5b07545
Mesoporous γ-Al2O3,BPEI,1.81:1.52:1,600,60.63 ,4.26,PEG200,0,0.88,0.00,0.67,231,1.06,16.90,0.00 ,0.04,90,800,30,0.88,0.21,-,-,-,-,-,-,-,https://doi.org/10.1021/acsami.5b07545
Mesoporous γ-Al2O3,BPEI,1.81:1.52:1,600,30.07 ,6.08,0,0,0.00,0.00,0.00,201,0.45,9.20,0.00 ,0.04,90,800,30,0.71,0.12,-,-,-,-,-,-,-,https://doi.org/10.1021/acsami.5b07545
Mesoporous γ-Al2O3,BPEI,1.81:1.52:1,600,34.64 ,5.54,PEG200,0,0.07,0.00,0.04,201,0.45,9.20,0.00 ,0.04,90,800,30,0.76,0.14,-,-,-,-,-,-,-,https://doi.org/10.1021/acsami.5b07545
Mesoporous γ-Al2O3,BPEI,1.81:1.52:1,600,42.20 ,5.94,PEG200,0,0.40,0.00,0.20,201,0.45,9.20,0.00 ,0.04,90,800,30,0.89,0.15,-,-,-,-,-,-,-,https://doi.org/10.1021/acsami.5b07545
Mesoporous γ-Al2O3,BPEI,1.81:1.52:1,600,44.44 ,5.57,PEG200,0,0.67,0.00,0.32,201,0.45,9.20,0.00 ,0.04,90,800,30,0.90,0.16,-,-,-,-,-,-,-,https://doi.org/10.1021/acsami.5b07545
Mesoporous γ-Al2O3,BPEI,1.81:1.52:1,600,48.98 ,5.39,PEG200,0,0.80,0.00,0.40,201,0.45,9.20,0.00 ,0.04,90,800,30,0.98,0.18,-,-,-,-,-,-,-,https://doi.org/10.1021/acsami.5b07545
Mesoporous γ-Al2O3,BPEI,1.81:1.52:1,600,41.18 ,5.07,PEG200,0,0.88,0.00,0.38,201,0.45,9.20,0.00 ,0.04,90,800,30,1.06,0.21,-,-,-,-,-,-,-,https://doi.org/10.1021/acsami.5b07545
SBA-15,TETA,1:1:0,146,12.00 ,3.28,0,0,0.00,0.00,0.00,880,1,8.89,0.00 ,0.04,-,180,35,0.09,0.03,-,-,-,-,-,-,-,https://doi.org/10.1021/jacs.7b00235
SBA-15,TETA,1:1:0,146,22.00 ,6.02,0,0,0.00,0.00,0.00,880,1,8.89,0.00 ,0.04,-,180,35,0.37,0.06,-,-,-,-,-,-,-,https://doi.org/10.1021/jacs.7b00235
SBA-15,TETA,1:1:0,146,31.00 ,8.48,0,0,0.00,0.00,0.00,880,1,8.89,0.00 ,0.04,-,180,35,1.23,0.15,-,-,-,-,-,-,-,https://doi.org/10.1021/jacs.7b00235
SBA-15,TETA,1:1:0,146,41.00 ,11.22,0,0,0.00,0.00,0.00,880,1,8.89,0.00 ,0.04,-,180,35,2.09,0.19,-,-,-,-,-,-,-,https://doi.org/10.1021/jacs.7b00235
SBA-15,TPTA,1:1:0,188,13.00 ,2.76,0,0,0.00,0.00,0.00,880,1,8.89,0.00 ,0.04,-,180,35,0.07,0.03,-,-,-,-,-,-,-,https://doi.org/10.1021/jacs.7b00235
SBA-15,TPTA,1:1:0,188,22.00 ,4.67,0,0,0.00,0.00,0.00,880,1,8.89,0.00 ,0.04,-,180,35,0.35,0.08,-,-,-,-,-,-,-,https://doi.org/10.1021/jacs.7b00235
SBA-15,TPTA,1:1:0,188,32.00 ,6.80,0,0,0.00,0.00,0.00,880,1,8.89,0.00 ,0.04,-,180,35,1.18,0.17,-,-,-,-,-,-,-,https://doi.org/10.1021/jacs.7b00235
SBA-15,TPTA,1:1:0,188,41.00 ,8.71,0,0,0.00,0.00,0.00,880,1,8.89,0.00 ,0.04,-,180,35,1.88,0.22,-,-,-,-,-,-,-,https://doi.org/10.1021/jacs.7b00235
SBA-15,EI-Den,2:0:1,246,10.00 ,1.62,0,0,0.00,0.00,0.00,880,1,8.89,0.00 ,0.04,-,180,35,0.03,0.02,-,-,-,-,-,-,-,https://doi.org/10.1021/jacs.7b00235
SBA-15,EI-Den,2:0:1,246,21.00 ,3.41,0,0,0.00,0.00,0.00,880,1,8.89,0.00 ,0.04,-,180,35,0.10,0.03,-,-,-,-,-,-,-,https://doi.org/10.1021/jacs.7b00235
SBA-15,EI-Den,2:0:1,246,30.00 ,4.87,0,0,0.00,0.00,0.00,880,1,8.89,0.00 ,0.04,-,180,35,0.28,0.06,-,-,-,-,-,-,-,https://doi.org/10.1021/jacs.7b00235
SBA-15,EI-Den,2:0:1,246,31.00 ,5.03,0,0,0.00,0.00,0.00,880,1,8.89,0.00 ,0.04,-,180,35,0.31,0.06,-,-,-,-,-,-,-,https://doi.org/10.1021/jacs.7b00235
SBA-15,EI-Den,2:0:1,246,35.00 ,5.68,0,0,0.00,0.00,0.00,880,1,8.89,0.00 ,0.04,-,180,35,0.39,0.07,-,-,-,-,-,-,-,https://doi.org/10.1021/jacs.7b00235
SBA-15,EI-Den,2:0:1,246,45.00 ,7.31,0,0,0.00,0.00,0.00,880,1,8.89,0.00 ,0.04,-,180,35,0.91,0.12,-,-,-,-,-,-,-,https://doi.org/10.1021/jacs.7b00235
SBA-15,PI-Den,2:0:1,303,12.00 ,1.59,0,0,0.00,0.00,0.00,880,1,8.89,0.00 ,0.04,-,180,35,0.03,0.02,-,-,-,-,-,-,-,https://doi.org/10.1021/jacs.7b00235
SBA-15,PI-Den,2:0:1,303,21.00 ,2.78,0,0,0.00,0.00,0.00,880,1,8.89,0.00 ,0.04,-,180,35,0.13,0.05,-,-,-,-,-,-,-,https://doi.org/10.1021/jacs.7b00235
SBA-15,PI-Den,2:0:1,303,28.00 ,3.70,0,0,0.00,0.00,0.00,880,1,8.89,0.00 ,0.04,-,180,35,0.30,0.08,-,-,-,-,-,-,-,https://doi.org/10.1021/jacs.7b00235
SBA-15,PI-Den,2:0:1,303,34.00 ,4.50,0,0,0.00,0.00,0.00,880,1,8.89,0.00 ,0.04,-,180,35,0.48,0.11,-,-,-,-,-,-,-,https://doi.org/10.1021/jacs.7b00235
SBA-15,PI-Den,2:0:1,303,37.00 ,4.89,0,0,0.00,0.00,0.00,880,1,8.89,0.00 ,0.04,-,180,35,0.60,0.12,-,-,-,-,-,-,-,https://doi.org/10.1021/jacs.7b00235
SBA-15,PI-Den,2:0:1,303,46.00 ,6.08,0,0,0.00,0.00,0.00,880,1,8.89,0.00 ,0.04,-,180,35,1.34,0.22,-,-,-,-,-,-,-,https://doi.org/10.1021/jacs.7b00235
MMSN,TEPA,1:1.5:0,189,37.37 ,11.14, CTAC,0,1.15,0.00,0.00,981,1.9,3.30,0.00 ,100.00,50,30,25,1.93,0.17,0.6,5.6,-,-,-,-,-,https://doi.org/10.1016/j.jece.2021.106709
MMSN,TEPA,1:1.5:0,189,37.37 ,11.14, CTAC,0,1.15,0.00,0.00,981,1.9,3.30,0.00 ,100.00,50,30,50,1.73,0.16,0.5,1.7,-,-,-,-,-,https://doi.org/10.1016/j.jece.2021.106709
MMSN,TEPA,1:1.5:0,189,37.37 ,11.14, CTAC,0,1.15,0.00,0.00,981,1.9,3.30,0.00 ,100.00,50,30,75,1.51,0.14,0.5,1.0,-,-,-,-,-,https://doi.org/10.1016/j.jece.2021.106709
MMSN,TEPA,1:1.5:0,189,41.08 ,12.24,CTAC,0,0.84,0.00,0.00,981,1.9,3.30,0.00 ,100.00,50,30,25,2.46,0.20,0.6,5.9,-,-,-,-,-,https://doi.org/10.1016/j.jece.2021.106709
MMSN,TEPA,1:1.5:0,189,41.08 ,12.24,CTAC,0,0.84,0.00,0.00,981,1.9,3.30,0.00 ,100.00,50,30,50,2.35,0.19,0.5,1.7,-,-,-,-,-,https://doi.org/10.1016/j.jece.2021.106709
MMSN,TEPA,1:1.5:0,189,41.08 ,12.24,CTAC,0,0.84,0.00,0.00,981,1.9,3.30,0.00 ,100.00,50,30,75,2.17,0.18,0.5,0.6,-,-,-,-,-,https://doi.org/10.1016/j.jece.2021.106709
MMSN,TEPA,1:1.5:0,189,52.08 ,15.52,CTAC,0,0.42,0.00,0.00,981,1.9,3.30,0.00 ,100.00,50,30,25,3.91,0.25,0.6,2.8,-,-,-,-,-,https://doi.org/10.1016/j.jece.2021.106709
MMSN,TEPA,1:1.5:0,189,52.08 ,15.52,CTAC,0,0.42,0.00,0.00,981,1.9,3.30,0.00 ,100.00,50,30,50,3.85,0.25,0.6,1.5,-,-,-,-,-,https://doi.org/10.1016/j.jece.2021.106709
MMSN,TEPA,1:1.5:0,189,52.08 ,15.52,CTAC,0,0.42,0.00,0.00,981,1.9,3.30,0.00 ,100.00,50,30,75,4.02,0.26,0.6,0.8,-,-,-,-,-,https://doi.org/10.1016/j.jece.2021.106709
MMSN,TEPA,1:1.5:0,189,60.80 ,18.12,CTAC,0,0.26,0.00,0.00,981,1.9,3.30,0.00 ,100.00,50,30,25,4.53,0.25,0.7,1.1,-,-,-,-,-,https://doi.org/10.1016/j.jece.2021.106709
MMSN,TEPA,1:1.5:0,189,60.80 ,18.20,CTAC,0,0.26,0.00,0.00,981,1.9,3.30,0.00 ,100.00,50,30,50,4.72,0.26,0.6,2.4,-,-,-,-,-,https://doi.org/10.1016/j.jece.2021.106709
MMSN,TEPA,1:1.5:0,189,60.80 ,18.20,CTAC,0,0.26,0.00,0.00,981,1.9,3.30,0.00 ,100.00,50,30,75,5.35,0.29,0.6,1.7,-,-,-,-,-,https://doi.org/10.1016/j.jece.2021.106709
MMSN,TEPA,1:1.5:0,189,66.33 ,19.86,CTAC,0,0.19,0.00,0.00,981,1.9,3.30,0.00 ,100.00,50,30,25,4.40,0.22,0.7,2.0,100,1.917,1.10,6,-,https://doi.org/10.1016/j.jece.2021.106709
MMSN,TEPA,1:1.5:0,189,66.33 ,19.86,CTAC,0,0.19,0.00,0.00,981,1.9,3.30,0.00 ,100.00,50,30,50,4.59,0.23,0.6,1.7,-,-,-,-,-,https://doi.org/10.1016/j.jece.2021.106709
MMSN,TEPA,1:1.5:0,189,66.33 ,19.86,CTAC,0,0.19,0.00,0.00,981,1.9,3.30,0.00 ,100.00,50,30,75,5.51,0.28,0.6,1.5,-,-,-,-,-,https://doi.org/10.1016/j.jece.2021.106709
MMSN,TEPA,1:1.5:0,189,60.00 ,17.96,0,0,0.00,0.00,0.00,981,1.9,3.30,0.00 ,100.00,50,30,25,3.44,0.19,-,-,100,1.916,0.80,6,-,https://doi.org/10.1016/j.jece.2021.106709
MMSN,TEPA,1:1.5:0,189,51.06 ,15.29,CTAC,0,0.06,0.00,0.00,981,1.9,3.30,0.00 ,100.00,50,30,25,3.86,0.25,-,-,100,2.792,1.80,6,-,https://doi.org/10.1016/j.jece.2021.106709
MMSN,TEPA,1:1.5:0,189,56.92 ,17.04,CTAC,0,0.19,0.00,0.00,981,1.9,3.30,0.00 ,100.00,50,30,25,3.44,0.20,-,-,100,3.154,1.20,6,-,https://doi.org/10.1016/j.jece.2021.106709
MMSN,TEPA,1:1.5:0,189,74.37 ,22.26, CTAC,0,0.12,0.00,0.00,981,1.9,3.30,0.00 ,100.00,50,30,25,4.33,0.19,0.7,3.4,-,-,-,-,-,https://doi.org/10.1016/j.jece.2021.106709
MMSN,TEPA,1:1.5:0,189,74.37 ,22.26, CTAC,0,0.12,0.00,0.00,981,1.9,3.30,0.00 ,100.00,50,30,50,4.49,0.20,0.6,2.7,-,-,-,-,-,https://doi.org/10.1016/j.jece.2021.106709
MMSN,TEPA,1:1.5:0,189,74.37 ,22.26, CTAC,0,0.12,0.00,0.00,981,1.9,3.30,0.00 ,100.00,50,30,75,5.13,0.23,0.6,1.8,-,-,-,-,-,https://doi.org/10.1016/j.jece.2021.106709
MMSN,TEPA,1:1.5:0,189,60.80 ,18.20, CTAC,0,0.26,0.00,0.00,981,1.9,3.30,0.00 ,15.00,50,30,75,4.55,0.25,1.2,2.2,-,-,-,-,-,https://doi.org/10.1016/j.jece.2021.106709
MMSN,TEPA,1:1.5:0,189,60.80 ,18.20, CTAC,0,0.26,0.00,0.00,981,1.9,3.30,0.00 ,0.04,50,30,25,3.54,0.19,106.2,191.6,-,-,-,-,-,https://doi.org/10.1016/j.jece.2021.106709
MMSN,TEPA,1:1.5:0,189,56.93 ,18.32, CTAC,0,0.19,0.00,0.00,981,1.9,3.30,0.00 ,100.00,50,30,25,4.03,0.22,0.0,6.5,-,-,-,-,-,https://doi.org/10.1016/j.jece.2021.106709
MMSN,TEPA,1:1.5:0,189,56.93 ,18.32, CTAC,0,0.19,0.00,0.00,981,1.9,3.30,0.00 ,15.00,50,30,75,4.03,0.22,0.0,1.5,-,-,-,-,-,https://doi.org/10.1016/j.jece.2021.106709
MMSN,TEPA,1:1.5:0,189,56.93 ,18.32, CTAC,0,0.19,0.00,0.00,981,1.9,3.30,0.00 ,0.04,50,30,25,3.32,0.18,99.6,178.3,-,-,-,-,-,https://doi.org/10.1016/j.jece.2021.106709
MMSN,TEPA,1:1.5:0,189,50.69 ,17.16,CTAC,0,0.06,0.00,0.00,981,1.9,3.30,0.00 ,100.00,50,30,25,3.26,0.19,0.0,3.4,-,-,-,-,-,https://doi.org/10.1016/j.jece.2021.106709
MMSN,TEPA,1:1.5:0,189,50.69 ,17.16,CTAC,0,0.06,0.00,0.00,981,1.9,3.30,0.00 ,15.00,50,30,75,3.41,0.20,0.0,1.8,-,-,-,-,-,https://doi.org/10.1016/j.jece.2021.106709
MMSN,TEPA,1:1.5:0,189,50.69 ,17.16,CTAC,0,0.06,0.00,0.00,981,1.9,3.30,0.00 ,0.04,50,30,25,2.75,0.16,82.5,148.5,-,-,-,-,-,https://doi.org/10.1016/j.jece.2021.106709
MMSN,TEPA,1:1.5:0,189,47.60 ,17.11,0,0,0.00,0.00,0.00,981,1.9,3.30,0.00 ,100.00,50,30,25,3.08,0.18,0.0,2.0,-,-,-,-,-,https://doi.org/10.1016/j.jece.2021.106709
MMSN,TEPA,1:1.5:0,189,47.60 ,17.11,0,0,0.00,0.00,0.00,981,1.9,3.30,0.00 ,15.00,50,30,75,3.20,0.19,0.0,1.6,-,-,-,-,-,https://doi.org/10.1016/j.jece.2021.106709
MMSN,TEPA,1:1.5:0,189,47.60 ,17.11,0,0,0.00,0.00,0.00,981,1.9,3.30,0.00 ,0.04,50,30,25,2.48,0.14,74.4,133.9,-,-,-,-,-,https://doi.org/10.1016/j.jece.2021.106709
MCF,TEPA,1:1.5:0,189,35.00 ,7.17,0,0,0.00,0.00,0.00,479,2,22.50,0.00 ,100.00,50,80,40,2.40,0.33,0.5,2.1,-,-,-,-,-,https://doi.org/10.1021/acs.iecr.9b02742
MCF,TEPA,1:1.5:0,189,35.00 ,7.34,DPPD,0,0.17,0.00,0.00,479,2,22.50,0.00 ,100.00,50,80,40,2.39,0.33,-,-,-,-,-,-,-,https://doi.org/10.1021/acs.iecr.9b02742
MCF,TEPA,1:1.5:0,189,35.00 ,6.99,TBD,0,0.17,0.00,0.02,479,2,22.50,0.00 ,100.00,50,80,40,2.40,0.34,-,-,-,-,-,-,-,https://doi.org/10.1021/acs.iecr.9b02742
MCF,TEPA,1:1.5:0,189,35.00 ,6.88,DBPD,0,0.17,0.00,0.00,479,2,22.50,0.00 ,100.00,50,80,40,2.20,0.32,-,-,-,-,-,-,-,https://doi.org/10.1021/acs.iecr.9b02742
MCF,TEPA,1:1.5:0,189,35.00 ,7.51,BHT,0,0.17,0.00,0.03,479,2,22.50,0.00 ,100.00,50,80,40,2.39,0.32,-,-,-,-,-,-,-,https://doi.org/10.1021/acs.iecr.9b02742
MCF,TEPA,1:1.5:0,189,35.00 ,7.01,PET,0,0.17,0.00,0.02,479,2,22.50,0.00 ,100.00,50,80,40,2.36,0.34,-,-,-,-,-,-,-,https://doi.org/10.1021/acs.iecr.9b02742
MCF,TEPA,1:1.5:0,189,35.00 ,7.55,TDE,0,0.17,0.00,0.11,479,2,22.50,0.00 ,100.00,50,80,40,2.60,0.35,-,-,-,-,-,-,-,https://doi.org/10.1021/acs.iecr.9b02742
MCF,TEPA,1:1.5:0,189,35.00 ,7.32,HEDS,0,0.17,0.00,0.09,479,2,22.50,0.00 ,100.00,50,80,40,2.48,0.34,0.5,1.2,-,-,-,-,-,https://doi.org/10.1021/acs.iecr.9b02742
MCF,TEPA,1:1.5:0,189,35.00 ,7.06, DTDP,0,0.17,0.00,0.00,479,2,22.50,0.00 ,100.00,50,80,40,2.23,0.32,-,-,-,-,-,-,-,https://doi.org/10.1021/acs.iecr.9b02742
MMON,TEPA,1:1.5:0,189,67.17 ,12.25,BTES,CTAC,0.11,0.33,0.00,576,0.73,3.20,0.00 ,100.00,50,30,25,4.04,0.33,0.8,3.0,-,-,-,-,46.90,https://doi.org/10.1021/acs.iecr.2c01484
MMON,TEPA,1:1.5:0,189,67.17 ,12.25,BTES,CTAC,0.11,0.33,0.00,576,0.73,3.20,0.00 ,100.00,50,30,50,4.34,0.35,0.8,1.2,-,-,-,-,-,https://doi.org/10.1021/acs.iecr.2c01484
MMON,TEPA,1:1.5:0,189,67.17 ,12.25,BTES,CTAC,0.11,0.33,0.00,576,0.73,3.20,0.00 ,100.00,50,30,75,4.56,0.37,0.9,1.3,-,-,-,-,-,https://doi.org/10.1021/acs.iecr.2c01484
MMON,TEPA,1:1.5:0,189,67.17 ,12.25,BTES,CTAC,0.11,0.33,0.00,576,0.73,3.20,0.00 ,15.00,50,30,75,3.58,0.29,1.2,2.2,100,-,1.71,10,-,https://doi.org/10.1021/acs.iecr.2c01484
MMON,TEPA,1:1.5:0,189,54.36 ,12.41,0,0,0.00,0.00,0.00,576,0.73,3.20,0.00 ,100.00,50,30,25,2.78,0.22,38.4,7.3,-,-,-,-,-,https://doi.org/10.1021/acs.iecr.2c01484
MMON,TEPA,1:1.5:0,189,54.36 ,12.41,0,0,0.00,0.00,0.00,576,0.73,3.20,0.00 ,100.00,50,30,50,3.24,0.26,37.3,1.5,-,-,-,-,-,https://doi.org/10.1021/acs.iecr.2c01484
MMON,TEPA,1:1.5:0,189,54.36 ,12.41,0,0,0.00,0.00,0.00,576,0.73,3.20,0.00 ,100.00,50,30,75,3.37,0.27,46.5,1.1,-,-,-,-,-,https://doi.org/10.1021/acs.iecr.2c01484
MMON,TEPA,1:1.5:0,189,54.36 ,12.41,0,0,0.00,0.00,0.00,576,0.73,3.20,0.00 ,15.00,50,30,75,2.60,0.21,57.8,1.6,100,-,2.01,10,-,https://doi.org/10.1021/acs.iecr.2c01484
MMON,TEPA,1:1.5:0,189,44.28 ,12.41,0,0,0.00,0.00,0.00,576,0.73,3.20,0.00 ,100.00,50,30,25,2.46,0.20,37.1,7.1,-,-,-,-,-,https://doi.org/10.1021/acs.iecr.2c01484
MMON,TEPA,1:1.5:0,189,54.36 ,12.41,BTES,0,0.16,0.00,0.00,576,0.73,3.2,0.00 ,100.00,50,30,25,2.78,0.22,0.6,7.3,-,-,-,-,45.49,https://doi.org/10.1021/acs.iecr.2c01484
MMON,TEPA,1:1.5:0,189,54.36 ,12.41,BTES,0,0.16,0.00,0.00,576,0.73,3.2,0.00 ,100.00,50,30,50,3.24,0.26,0.6,1.5,-,-,-,-,-,https://doi.org/10.1021/acs.iecr.2c01484
MMON,TEPA,1:1.5:0,189,54.36 ,12.41,BTES,0,0.16,0.00,0.00,576,0.73,3.2,0.00 ,100.00,50,30,75,3.37,0.27,0.8,1.1,-,-,-,-,-,https://doi.org/10.1021/acs.iecr.2c01484
MMON,TEPA,1:1.5:0,189,54.36 ,12.41,BTES,0,0.16,0.00,0.00,576,0.73,3.2,0.00 ,15.00,50,30,75,2.60,0.21,1.0,1.6,100,-,2.01,10,-,https://doi.org/10.1021/acs.iecr.2c01484
MMON,TEPA,1:1.5:0,189,44.28 ,12.41,0,0,0.00,0.00,0.00,576,0.73,3.20,0.00 ,100.00,50,30,25,2.46,0.20,0.6,7.1,-,-,-,-,41.95,https://doi.org/10.1021/acs.iecr.2c01484
MMON,TEPA,1:1.5:0,189,44.28 ,12.41,0,0,0.00,0.00,0.00,576,0.73,3.20,0.00 ,100.00,50,30,50,2.78,0.22,0.6,1.6,-,-,-,-,-,https://doi.org/10.1021/acs.iecr.2c01484
MMON,TEPA,1:1.5:0,189,44.28 ,12.41,0,0,0.00,0.00,0.00,576,0.73,3.20,0.00 ,100.00,50,30,75,2.90,0.23,0.7,1.2,-,-,-,-,-,https://doi.org/10.1021/acs.iecr.2c01484
MMON,TEPA,1:1.5:0,189,44.28 ,12.41,0,0,0.00,0.00,0.00,576,0.73,3.20,0.00 ,15.00,50,30,75,2.46,0.20,0.7,1.1,100,-,12.77,10,-,https://doi.org/10.1021/acs.iecr.2c01484
MMON,TEPA,1:1.5:0,189,68.46 ,12.34,BTES,CTAC,0.03,0.44,0.00,576,0.73,3.20,0.00 ,100.00,50,30,25,3.85,0.31,0.7,12.5,-,-,-,-,-,https://doi.org/10.1021/acs.iecr.2c01484
MMON,TEPA,1:1.5:0,189,66.48 ,12.08,BTES,CTAC,0.08,0.37,0.00,576,0.73,3.20,0.00 ,100.00,50,30,25,3.95,0.33,0.7,1.7,-,-,-,-,-,https://doi.org/10.1021/acs.iecr.2c01484
MMON,TEPA,1:1.5:0,189,67.19 ,12.51,BTES,CTAC,0.25,0.17,0.00,576,0.73,3.20,0.00 ,100.00,50,30,25,3.94,0.32,0.7,3.6,-,-,-,-,-,https://doi.org/10.1021/acs.iecr.2c01484
MMON,TEPA,1:1.5:0,189,68.71 ,12.30,BTES,CTAC,0.41,0.07,0.00,576,0.73,3.20,0.00 ,100.00,50,30,25,3.75,0.31,0.7,3.3,-,-,-,-,-,https://doi.org/10.1021/acs.iecr.2c01484
MMON,TEPA,1:1.5:0,189,50.76 ,12.90,BTES,0,0.04,0.00,0.00,576,0.73,3.20,0.00 ,100.00,50,30,25,2.58,0.20,0.7,0.8,-,-,-,-,-,https://doi.org/10.1021/acs.iecr.2c01484
MMON,TEPA,1:1.5:0,189,51.28 ,12.14,BTES,0,0.11,0.00,0.00,576,0.73,3.20,0.00 ,100.00,50,30,25,2.67,0.22,0.7,0.8,-,-,-,-,-,https://doi.org/10.1021/acs.iecr.2c01484
MMON,TEPA,1:1.5:0,189,60.59 ,11.67,BTES,0,0.36,0.00,0.00,576,0.73,3.20,0.00 ,100.00,50,30,25,2.65,0.23,0.7,0.8,-,-,-,-,-,https://doi.org/10.1021/acs.iecr.2c01484
MMON,TEPA,1:1.5:0,189,67.55 ,12.64,BTES,0,0.42,0.00,0.00,576,0.73,3.20,0.00 ,100.00,50,30,25,2.73,0.22,0.7,0.8,-,-,-,-,-,https://doi.org/10.1021/acs.iecr.2c01484
 MPS,BPEI,1.81:1.52:1,600,45.10 ,10.50,0,0,0.00,0.00,0.00,300,1.3,17.00,0.00 ,0.04,100,1440,25,2.36,0.22,-,-,100,2.854,55.50,4,-,http://doi.org/10.1002/cssc.201000355
 MPS,BPEI,1.81:1.52:1,600,48.76 ,10.70,APTES,0,0.06,0.00,0.00,300,1.3,17.00,0.00 ,0.04,100,1440,25,2.26,0.21,-,-,100,0.853,9.10,4,-,http://doi.org/10.1002/cssc.201000355
 MPS,BPEI,1.81:1.52:1,600,47.70 ,10.50,TEOT,0,0.06,0.00,0.00,300,1.3,17.00,0.00 ,0.04,100,1440,25,2.19,0.21,-,-,100,1.121,1.37,4,-,http://doi.org/10.1002/cssc.201000355
MPS,AM-TEPA,1:2.5:0,331,48.97 ,10.71,0,0,0.00,0.00,0.00,1027,0.73,2.85,0.00 ,100.00,80,60,25,1.50,0.14,2.0,5.0,-,-,-,-,-,https://doi.org/10.1021/ie300180u
 MPS,AM-TEPA,1:2.5:0,331,47.59 ,10.06,0,0,0.00,0.00,0.00,864,0.48,2.24,0.00 ,100.00,80,60,25,1.37,0.11,1.8,5.0,-,-,-,-,-,https://doi.org/10.1021/ie300180u
MPS,AM-TEPA,1:2.5:0,331,48.43 ,10.24,0,0,0.00,0.00,0.00,1053,0.69,2.62,0.00 ,100.00,80,60,25,2.05,0.16,0.6,1.7,-,-,-,-,-,https://doi.org/10.1021/ie300180u
MCF,AM-TEPA,1:2.5:0,331,48.92 ,10.34,0,0,0.00,0.00,0.00,452,0.54,4.75,0.00 ,100.00,80,60,25,2.87,0.22,0.9,3.5,100,-,1.00,12,-,https://doi.org/10.1021/ie300180u
MCF,DEA,0:1:0,105,51.63 ,4.91,0,0,0.00,0.00,0.00,452,0.54,4.75,0.00 ,100.00,80,60,25,2.48,0.50,0.7,2.7,-,-,-,-,-,https://doi.org/10.1021/ie300180u
MCF,TEPA,1:1.5:0,189,49.68 ,13.14,0,0,0.00,0.00,0.00,452,0.54,4.75,0.00 ,100.00,80,60,25,4.40,0.33,1.2,2.1,100,-,48.30,5,-,https://doi.org/10.1021/ie300180u
MCF,AM-TEPA,1:2.5:0,331,48.92 ,10.34,0,0,0.00,0.00,0.00,452,0.54,4.75,0.00 ,100.00,80,60,25,0.57,0.05,0.7,3.5,-,-,-,-,-,https://doi.org/10.1021/ie300180u
MCF,AM-TEPA,1:2.5:0,331,48.92 ,10.34,0,0,0.00,0.00,0.00,452,0.54,4.75,0.00 ,100.00,80,60,35,0.80,0.08,-,-,-,-,-,-,-,https://doi.org/10.1021/ie300180u
MCF,AM-TEPA,1:2.5:0,331,48.92 ,10.34,0,0,0.00,0.00,0.00,452,0.54,4.75,0.00 ,100.00,80,60,45,1.02,0.10,-,-,-,-,-,-,-,https://doi.org/10.1021/ie300180u
MCF,AM-TEPA,1:2.5:0,331,48.92 ,10.34,0,0,0.00,0.00,0.00,452,0.54,4.75,0.00 ,100.00,80,60,55,1.25,0.12,-,-,-,-,-,-,-,https://doi.org/10.1021/ie300180u
MCF,AM-TEPA,1:2.5:0,331,48.92 ,10.34,0,0,0.00,0.00,0.00,452,0.54,4.75,0.00 ,100.00,80,60,65,1.48,0.14,-,-,-,-,-,-,-,https://doi.org/10.1021/ie300180u
MCF,AM-TEPA,1:2.5:0,331,48.92 ,10.34,0,0,0.00,0.00,0.00,452,0.54,4.75,0.00 ,100.00,80,60,75,1.70,0.16,-,-,-,-,-,-,-,https://doi.org/10.1021/ie300180u
MCF,AM-TEPA,1:2.5:0,331,48.92 ,10.34,0,0,0.00,0.00,0.00,452,0.54,4.75,0.00 ,100.00,80,60,85,1.93,0.19,-,-,-,-,-,-,-,https://doi.org/10.1021/ie300180u
MCF,AM-TEPA,1:2.5:0,331,40.00 ,8.46,0,0,0.00,0.00,0.00,452,0.54,4.75,0.00 ,100.00,80,60,25,2.41,0.28,1.3,4.5,-,-,-,-,-,https://doi.org/10.1021/ie300180u
MCF,AM-TEPA,1:2.5:0,331,60.00 ,12.69,0,0,0.00,0.00,0.00,452,0.54,4.75,0.00 ,100.00,80,60,25,3.62,0.29,1.8,6.8,-,-,-,-,-,https://doi.org/10.1021/ie300180u
MCF,AM-TEPA,1:2.5:0,331,70.00 ,14.80,0,0,0.00,0.00,0.00,452,0.54,4.75,0.00 ,100.00,80,60,25,2.73,0.18,1.3,4.3,-,-,-,-,-,https://doi.org/10.1021/ie300180u
MCF,PAA,1:0:0,2200,26.00 ,4.55,0,0,0.00,0.00,0.00,608,2.03,28.40,0.00 ,10.00,90,180,25,1.32,0.29,-,-,-,-,-,-,-,http://dx.doi.org/10.1016/j.fuel.2013.12.018
MCF,PAA,1:0:0,2200,32.00 ,5.67,0,0,0.00,0.00,0.00,608,2.03,28.40,0.00 ,10.00,90,180,25,1.53,0.27,-,-,-,-,-,-,-,http://dx.doi.org/10.1016/j.fuel.2013.12.018
MCF,PAA,1:0:0,2200,35.00 ,6.17,0,0,0.00,0.00,0.00,608,2.03,28.40,0.00 ,10.00,90,180,25,1.42,0.23,-,-,-,-,-,-,-,http://dx.doi.org/10.1016/j.fuel.2013.12.018
MCF,PAA,1:0:0,2200,35.00 ,6.17,0,0,0.00,0.00,0.00,608,2.03,28.40,0.00 ,10.00,90,180,50,1.26,0.20,-,-,-,-,-,-,-,http://dx.doi.org/10.1016/j.fuel.2013.12.018
MCF,PAA,1:0:1,2201,135.00 ,7.17,0,0,0.00,0.00,0.00,608,2.03,28.40,0.00 ,10.00,90,180,75,1.21,0.17,-,-,-,-,-,-,-,http://dx.doi.org/10.1016/j.fuel.2013.12.018
MCF,PAA,1:0:0,2200,35.00 ,6.17,0,0,0.00,0.00,0.00,608,2.03,28.40,0.00 ,10.00,90,180,100,1.20,0.19,-,-,120,-,17.00,5,-,http://dx.doi.org/10.1016/j.fuel.2013.12.018
MCF,PAA,1:0:0,2200,35.00 ,6.17,0,0,0.00,0.00,0.00,608,2.03,28.40,0.00 ,10.00,90,180,120,0.99,0.16,-,-,-,-,-,-,-,http://dx.doi.org/10.1016/j.fuel.2013.12.018
MCF,PAA,1:0:0,2200,35.00 ,6.17,0,0,0.00,0.00,0.00,608,2.03,28.40,0.00 ,10.00,90,180,30,1.30,0.21,-,-,120,-,5.00,5,-,http://dx.doi.org/10.1016/j.fuel.2013.12.018
MCF,PAA,1:0:0,2200,35.00 ,6.17,0,0,0.00,0.00,0.00,608,2.03,28.40,0.00 ,10.00,90,180,140,0.78,0.13,-,-,-,-,-,-,-,http://dx.doi.org/10.1016/j.fuel.2013.12.018
MCF,PAA,1:0:0,2200,35.00 ,6.17,0,0,0.00,0.00,0.00,608,2.03,28.40,0.00 ,10.00,90,180,25,0.53,0.09,-,-,-,-,-,-,-,http://dx.doi.org/10.1016/j.fuel.2013.12.018
MCF,PAA,1:0:0,2200,47.00 ,8.44,0,0,0.00,0.00,0.00,608,2.03,28.40,0.00 ,10.00,90,180,25,1.35,0.16,-,-,-,-,-,-,-,http://dx.doi.org/10.1016/j.fuel.2013.12.018
MCF,GPAA,1:0.1:0,2372,22.00 ,3.56,0,0,0.00,0.00,0.00,608,2.03,28.40,0.00 ,10.00,90,180,25,1.14,0.32,-,-,-,-,-,-,-,http://dx.doi.org/10.1016/j.fuel.2013.12.018
MCF,GPAA,1:0.1:0,2372,28.00 ,4.65,0,0,0.00,0.00,0.00,608,2.03,28.40,0.00 ,10.00,90,180,25,1.21,0.26,-,-,-,-,-,-,-,http://dx.doi.org/10.1016/j.fuel.2013.12.018
MCF,GPAA,1:0.1:0,2372,35.00 ,5.75,0,0,0.00,0.00,0.00,608,2.03,28.40,0.00 ,10.00,90,180,25,1.38,0.24,-,-,-,-,-,-,-,http://dx.doi.org/10.1016/j.fuel.2013.12.018
MCF,GPAA,1:0.1:0,2372,35.00 ,5.75,0,0,0.00,0.00,0.00,608,2.03,28.40,0.00 ,10.00,90,180,50,1.25,0.22,-,-,-,-,-,-,-,http://dx.doi.org/10.1016/j.fuel.2013.12.018
MCF,GPAA,1:0.1:1,2373,135.00 ,6.75,0,0,0.00,0.00,0.00,608,2.03,28.40,0.00 ,10.00,90,180,75,1.15,0.17,-,-,-,-,-,-,-,http://dx.doi.org/10.1016/j.fuel.2013.12.018
MCF,GPAA,1:0.1:0,2372,35.00 ,5.75,0,0,0.00,0.00,0.00,608,2.03,28.40,0.00 ,10.00,90,180,100,1.14,0.20,-,-,-,-,-,-,-,http://dx.doi.org/10.1016/j.fuel.2013.12.018
MCF,GPAA,1:0.1:0,2372,35.00 ,5.75,0,0,0.00,0.00,0.00,608,2.03,28.40,0.00 ,10.00,90,180,120,1.14,0.20,-,-,120,-,32.00,5,-,http://dx.doi.org/10.1016/j.fuel.2013.12.018
MCF,GPAA,1:0.1:0,2372,35.00 ,5.75,0,0,0.00,0.00,0.00,608,2.03,28.40,0.00 ,10.00,90,180,30,0.04,0.01,-,-,120,-,17.00,5,-,http://dx.doi.org/10.1016/j.fuel.2013.12.018
MCF,GPAA,1:0.1:0,2372,35.00 ,5.75,0,0,0.00,0.00,0.00,608,2.03,28.40,0.00 ,10.00,90,180,140,1.01,0.18,-,-,-,-,-,-,-,http://dx.doi.org/10.1016/j.fuel.2013.12.018
MCF,GPAA,1:0.1:0,2372,35.00 ,5.75,0,0,0.00,0.00,0.00,608,2.03,28.40,0.00 ,10.00,90,180,25,0.90,0.16,-,-,-,-,-,-,-,http://dx.doi.org/10.1016/j.fuel.2013.12.018
MCF,GPAA,1:0.1:0,2372,44.00 ,7.43,0,0,0.00,0.00,0.00,608,2.03,28.40,0.00 ,10.00,90,180,25,1.04,0.14,-,-,-,-,-,-,-,http://dx.doi.org/10.1016/j.fuel.2013.12.018
MCF,TEPA,1:1.5:0,189,55.0 ,10.05,DEA,0,0.57,0.00,0.38,272,1.54,28.00,0.00 ,100.00,70,100,40,4.16,0.41,-,-,-,-,-,-,-,http://dx.doi.org/10.1021/ef502656t
MCF,TEPA,1:1.5:0,189,65.0 ,12.52,DEA,0,0.44,0.00,0.30,272,1.54,28.00,0.00 ,100.00,70,100,40,5.03,0.40,-,-,-,-,-,-,-,http://dx.doi.org/10.1021/ef502656t
MCF,TEPA,1:1.5:0,189,75.0 ,11.86,DEA,0,1.14,0.00,0.64,272,1.54,28.00,0.00 ,100.00,70,100,40,4.65,0.39,-,-,-,-,-,-,-,http://dx.doi.org/10.1021/ef502656t
MCF,TEPA,1:1.5:0,189,85.0 ,14.11,DEA,0,0.89,0.00,0.54,272,1.54,28.00,0.00 ,100.00,70,100,40,4.98,0.35,-,-,-,-,-,-,-,http://dx.doi.org/10.1021/ef502656t
MCF,TEPA,1:1.5:0,189,55.0 ,9.50,DEA,0,0.57,0.00,0.40,272,1.54,28.00,0.00 ,100.00,70,100,40,4.44,0.47,-,-,-,-,-,-,-,http://dx.doi.org/10.1021/ef502656t
MCF,TEPA,1:1.5:0,189,65.0 ,12.47,DEA,0,0.44,0.00,0.31,272,1.54,28.00,0.00 ,100.00,70,100,40,5.09,0.41,-,-,-,-,-,-,-,http://dx.doi.org/10.1021/ef502656t
MCF,TEPA,1:1.5:0,189,75.0 ,11.54,DEA,0,0.88,0.00,0.66,272,1.54,28.00,0.00 ,100.00,70,100,40,5.02,0.43,-,-,-,-,-,-,-,http://dx.doi.org/10.1021/ef502656t
MCF,TEPA,1:1.5:0,189,85.0 ,14.09,DEA,0,0.89,0.00,0.54,272,1.54,28.00,0.00 ,100.00,70,100,40,3.85,0.27,-,-,-,-,-,-,-,http://dx.doi.org/10.1021/ef502656t
MCF,TEPA,1:1.5:0,189,61.6 ,10.19,DEA,0,0.95,0.00,0.56,272,1.54,28.00,0.00 ,100.00,70,100,40,5.12,0.50,-,-,-,-,-,-,-,http://dx.doi.org/10.1021/ef502656t
MCF,TEPA,1:1.5:0,189,78.4 ,14.16,DEA,0,0.62,0.00,0.40,272,1.54,28.00,0.00 ,100.00,70,100,40,5.39,0.38,-,-,-,-,-,-,-,http://dx.doi.org/10.1021/ef502656t
MCF,TEPA,1:1.5:0,189,53.2 ,10.31,DEA,0,0.33,0.00,0.24,272,1.54,28.00,0.00 ,100.00,70,100,40,4.02,0.39,-,-,-,-,-,-,-,http://dx.doi.org/10.1021/ef502656t
MCF,TEPA,1:1.5:0,189,86.8 ,14.21,DEA,0,1.56,0.00,0.63,272,1.54,28.00,0.00 ,100.00,70,100,40,3.87,0.27,-,-,-,-,-,-,-,http://dx.doi.org/10.1021/ef502656t
MCF,TEPA,1:1.5:0,189,70.0 ,12.20,DEA,0,0.75,0.00,0.47,272,1.54,28.00,0.00 ,100.00,70,100,40,5.26,0.43,-,-,-,-,-,-,-,http://dx.doi.org/10.1021/ef502656t
MCF,TEPA,1:1.5:0,189,70.0 ,12.23,DEA,0,1.00,0.00,0.47,272,1.54,28.00,0.00 ,100.00,70,100,40,5.34,0.44,-,-,-,-,-,-,-,http://dx.doi.org/10.1021/ef502656t
MCF,TEPA,1:1.5:0,189,70.0 ,11.96,DEA,0,0.75,0.00,0.48,272,1.54,28.00,0.00 ,100.00,70,100,40,5.61,0.47,-,-,-,-,-,-,-,http://dx.doi.org/10.1021/ef502656t
MCF,TEPA,1:1.5:0,189,70.0 ,11.20,DEA,0,1.00,0.00,0.51,272,1.54,28.00,0.00 ,100.00,70,100,40,5.63,0.50,-,-,-,-,-,-,-,http://dx.doi.org/10.1021/ef502656t
MCF,TEPA,1:1.5:0,189,70.0 ,11.46,DEA,0,0.75,0.00,0.50,272,1.54,28.00,0.00 ,100.00,70,100,40,5.59,0.49,-,-,-,-,-,-,-,http://dx.doi.org/10.1021/ef502656t
MCF,TEPA,1:1.5:0,189,72.8 ,19.21,DEA,0,0.64,0.00,0.46,272,1.54,28.00,0.00 ,100.00,70,100,40,5.64,0.29,-,-,-,-,-,-,7.89,http://dx.doi.org/10.1021/ef502656t
MCF,TEPA,1:1.5:0,189,72.8 ,19.21,DEA,0,0.64,0.00,0.46,272,1.54,28.00,0.00 ,100.00,70,100,20,4.71,0.25,-,-,-,-,-,-,-,http://dx.doi.org/10.1021/ef502656t
MCF,TEPA,1:1.5:0,189,72.8 ,19.21,DEA,0,0.64,0.00,0.46,272,1.54,28.00,0.00 ,100.00,70,100,30,5.15,0.27,-,-,-,-,-,-,-,http://dx.doi.org/10.1021/ef502656t
MCF,TEPA,1:1.5:0,189,72.8 ,19.21,DEA,0,0.64,0.00,0.46,272,1.54,28.00,0.00 ,100.00,70,100,40,5.71,0.30,-,-,-,-,-,-,-,http://dx.doi.org/10.1021/ef502656t
MCF,TEPA,1:1.5:0,189,72.8 ,19.21,DEA,0,0.64,0.00,0.46,272,1.54,28.00,0.00 ,100.00,70,100,50,6.93,0.36,-,-,-,-,-,-,-,http://dx.doi.org/10.1021/ef502656t
MCF,TEPA,1:1.5:0,189,72.8 ,19.21,DEA,0,0.64,0.00,0.46,272,1.54,28.00,0.00 ,100.00,70,100,60,5.25,0.27,-,-,-,-,-,-,-,http://dx.doi.org/10.1021/ef502656t
MCF,TEPA,1:1.5:0,189,72.8 ,19.21,DEA,0,0.64,0.00,0.46,272,1.54,28.00,0.00 ,100.00,70,100,70,4.57,0.24,-,-,-,-,-,-,-,http://dx.doi.org/10.1021/ef502656t
MCF,TEPA,1:1.5:0,189,72.8 ,19.21,DEA,0,0.64,0.00,0.46,272,1.54,28.00,0.00 ,100.00,70,100,80,3.41,0.18,-,-,-,-,-,-,-,http://dx.doi.org/10.1021/ef502656t
MCF,TEPA,1:1.5:0,189,72.8 ,19.21,DEA,0,0.64,0.00,0.46,272,1.54,28.00,0.00 ,15.00,70,100,20,4.43,0.23,-,-,-,-,-,-,-,http://dx.doi.org/10.1021/ef502656t
MCF,TEPA,1:1.5:0,189,72.8 ,19.21,DEA,0,0.64,0.00,0.46,272,1.54,28.00,0.00 ,15.00,70,100,30,4.97,0.26,-,-,-,-,-,-,-,http://dx.doi.org/10.1021/ef502656t
MCF,TEPA,1:1.5:0,189,72.8 ,19.21,DEA,0,0.64,0.00,0.46,272,1.54,28.00,0.00 ,15.00,70,100,40,5.41,0.28,-,-,-,-,-,-,-,http://dx.doi.org/10.1021/ef502656t
MCF,TEPA,1:1.5:0,189,72.8 ,19.21,DEA,0,0.64,0.00,0.46,272,1.54,28.00,0.00 ,15.00,70,100,50,6.01,0.31,-,-,-,-,-,-,-,http://dx.doi.org/10.1021/ef502656t
MCF,TEPA,1:1.5:0,189,72.8 ,19.21,DEA,0,0.64,0.00,0.46,272,1.54,28.00,0.00 ,15.00,70,100,60,4.35,0.23,-,-,-,-,-,-,-,http://dx.doi.org/10.1021/ef502656t
MCF,TEPA,1:1.5:0,189,72.8 ,19.21,DEA,0,0.64,0.00,0.46,272,1.54,28.00,0.00 ,15.00,70,100,70,3.89,0.20,-,-,-,-,-,-,-,http://dx.doi.org/10.1021/ef502656t
MCF,TEPA,1:1.5:0,189,72.8 ,19.21,DEA,0,0.64,0.00,0.46,272,1.54,28.00,0.00 ,15.00,70,100,80,2.83,0.15,-,-,-,-,-,-,-,http://dx.doi.org/10.1021/ef502656t
MCM-41,CTMA+, 0:0:0,285,47.00 ,12.40,0,0,0.00,0.00,0.00,1153,2.82,10.60,0.00 ,0.04,-,16,25,0.00,0,-,-,-,-,-,-,-,http://dx.doi.org/10.1002/cssc.201600834
MCM-41,BPEI,1.81:1.52:1,600,63.00 ,3.35,CTMA+,0,2.94,0.00,0.00,1153,2.82,10.60,0.00 ,0.04,-,16,25,1.00,0.30,-,-,-,-,-,-,-,http://dx.doi.org/10.1002/cssc.201600834
MCM-41,BPEI,1.81:1.52:1,600,74.00 ,5.83,CTMA+,0,1.74,0.00,0.00,1153,2.82,10.60,0.00 ,0.04,-,16,25,1.64,0.28,-,-,-,-,-,-,-,http://dx.doi.org/10.1002/cssc.201600834
