Repository: NidaSaleem1/CHE1147

This repository contains the structured workflow for our CHE1147 project, covering everything from initial data exploration to final model analysis.

---

## Project Structure

### Source Code
The code is organized into four main Python scripts (present in src folder), designed to be executed sequentially

| Script Name| Key Responsibilities |
| :--- | :--- |

### Data
The data folder contains the following three essential files:
| File name | Description |
| :--- | :--- |
| **`data.csv`** | Contains the main data set |
| **`CHE1147_Amine.xlsx`** | |
| **`CHE1147_Supports.xlsx`** | |

---

File: data/data.csv (part 3 of 6)
Support,Amine 1 or Additive 1,"1°, 2°, 3° Amine Ratio",MW or Mn (g/mol),Organic Content on Adsorbent Basis (%),N Content on Adsorbent Basis (mmol/g),Amine 2 or Additive 2,Additive 3,Amine 2 or Additive 2  to Amine 1 Ratio,Additive 3 to Amine 1 Ratio,OH to N ratio,BET Surface Area of Solid Support (m2g-1),Pore Volume of Solid Support (cm3g-1),Average Pore Diameters (nm),Relative Humidity (%),CO2 Concentration (vol%),Flow Rate (mL/min),Adsorption Time (min),Adsorption Temperature (℃),CO2 Capacity (mmol/g),Amine Efficiency (mmol/mmol),Time to Half Saturation (min),Time to 90% Saturation (min),Desorption Temperature (℃),Weight Loss Stability (%),Capacity Loss Stability (%),Cycle Number,Heat of Adsorption (kJ/mmol),DOI
MCM-41,BPEI,1.81:1.52:1,600,87.00 ,8.82,CTMA+,0,1.18,0.00,0.00,1153,2.82,10.60,0.00 ,0.04,-,16,25,2.18,0.25,5.6,9.1,90,-,4.60,20,-,http://dx.doi.org/10.1002/cssc.201600834
MCM-41,BPEI,1.81:1.52:1,600,94.00 ,10.56,CTMA+,0,1.00,0.00,0.00,1153,2.82,10.60,0.00 ,0.04,-,16,25,2.02,0.19,-,-,-,-,-,-,-,http://dx.doi.org/10.1002/cssc.201600834
MCM-41,BPEI,1.81:1.52:1,600,96.00 ,11.30,CTMA+,0,0.96,0.00,0.00,1153,2.82,10.60,0.00 ,0.04,-,16,25,1.95,0.17,-,-,-,-,-,-,-,http://dx.doi.org/10.1002/cssc.201600834
MCM-41,BPEI,1.81:1.52:1,600,87.00 ,9.32,CTMA+,0,1.18,0.00,0.00,1153,2.82,10.60,24.00 ,0.04,-,16,25,2.19,0.24,-,-,-,-,-,-,-,http://dx.doi.org/10.1002/cssc.201600834
MCM-41,BPEI,1.81:1.52:1,600,87.00 ,9.32,CTMA+,0,1.18,0.00,0.00,1153,2.82,10.60,34.00 ,0.04,-,16,25,2.54,0.27,-,-,-,-,-,-,-,http://dx.doi.org/10.1002/cssc.201600834
MCM-41,BPEI,1.81:1.52:1,600,87.00 ,9.34,CTMA+,0,1.18,0.00,0.00,1153,2.82,10.60,44.00 ,0.04,-,16,25,2.65,0.28,-,-,-,-,-,-,-,http://dx.doi.org/10.1002/cssc.201600834
MCM-41,BPEI,1.81:1.52:1,600,87.00 ,9.31,CTMA+,0,1.18,0.00,0.00,1153,2.82,10.60,54.00 ,0.04,-,16,25,2.76,0.30,-,-,90,-,2.00,20,-,http://dx.doi.org/10.1002/cssc.201600834
MCM-41,BPEI,1.81:1.52:1,600,87.00 ,9.68,CTMA+,0,1.18,0.00,0.00,1153,2.82,10.60,64.00 ,0.04,-,16,25,2.94,0.30,-,-,-,-,-,-,-,http://dx.doi.org/10.1002/cssc.201600834
MCM-41,BPEI,1.81:1.52:1,600,87.00 ,9.35,CTMA+,0,1.18,0.00,0.00,1153,2.82,10.60,73.00 ,0.04,-,16,25,2.94,0.31,-,-,-,-,-,-,-,http://dx.doi.org/10.1002/cssc.201600834
MCM-41,BPEI,1.81:1.52:1,600,87.00 ,9.36,CTMA+,0,1.18,0.00,0.00,1153,2.82,10.60,83.00 ,0.04,-,16,25,2.95,0.32,-,-,-,-,-,-,-,http://dx.doi.org/10.1002/cssc.201600834
MCM-41,BPEI,1.81:1.52:1,600,87.00 ,9.36,CTMA+,0,1.18,0.00,0.00,1153,2.82,10.60,88.00 ,0.04,-,16,25,2.96,0.32,-,-,-,-,-,-,-,http://dx.doi.org/10.1002/cssc.201600834
MCM-41,BPEI,1.81:1.52:1,600,87.00 ,2.49,0,0,0.00,0.00,0.00,1153,2.82,10.60,0.00 ,0.04,-,16,25,0.79,0.32,3.2,5.2,-,-,-,-,-,http://dx.doi.org/10.1002/cssc.201600834
BHMS,BPEI,1.81:1.52:1,600,23.05 ,5.52,0,0,0.00,0.00,0.00,447,4.52,40.45,0.00 ,0.04,100,900,30,0.62,0.11,-,-,-,-,-,-,-,http://dx.doi.org/10.1021/acs.chemmater.9b01474
BHMS,BPEI,1.81:1.52:1,600,41.99 ,9.78,0,0,0.00,0.00,0.00,447,4.52,40.45,0.00 ,0.04,100,900,30,1.17,0.12,-,-,-,-,-,-,-,http://dx.doi.org/10.1021/acs.chemmater.9b01474
BHMS,BPEI,1.81:1.52:1,600,56.76 ,13.04,0,0,0.00,0.00,0.00,447,4.52,40.45,0.00 ,0.04,100,900,30,1.88,0.14,-,-,-,-,-,-,-,http://dx.doi.org/10.1021/acs.chemmater.9b01474
BHMS,BPEI,1.81:1.52:1,600,61.40 ,14.12,0,0,0.00,0.00,0.00,447,4.52,40.45,0.00 ,0.04,100,900,30,2.11,0.15,-,-,-,-,-,-,-,http://dx.doi.org/10.1021/acs.chemmater.9b01474
BHMS,BPEI,1.81:1.52:1,600,72.36 ,16.54,0,0,0.00,0.00,0.00,447,4.52,40.45,0.00 ,0.04,100,900,30,2.36,0.14,182.4,314.3,110,-,16.70,5,-,http://dx.doi.org/10.1021/acs.chemmater.9b01474
BHMS,BPEI,1.81:1.52:1,600,76.48 ,17.56,0,0,0.00,0.00,0.00,447,4.52,40.45,0.00 ,0.04,100,900,30,2.30,0.13,-,-,-,-,-,-,-,http://dx.doi.org/10.1021/acs.chemmater.9b01474
BHMS,BPEI,1.81:1.52:1,600,78.88 ,18.11,0,0,0.00,0.00,0.00,447,4.52,40.45,0.00 ,0.04,100,900,30,2.13,0.12,-,-,-,-,-,-,-,http://dx.doi.org/10.1021/acs.chemmater.9b01474
BHMS,BPEI,1.81:1.52:1,600,83.52 ,19.23,0,0,0.00,0.00,0.00,447,4.52,40.45,0.00 ,0.04,100,900,30,1.81,0.09,-,-,-,-,-,-,-,http://dx.doi.org/10.1021/acs.chemmater.9b01474
BHMS,BPEI,1.81:1.52:1,600,72.36 ,17.16,0,0,0.00,0.00,0.00,447,4.52,40.45,0.00 ,0.04,100,900,40,2.54,0.15,103.9,274.7,-,-,-,-,-,http://dx.doi.org/10.1021/acs.chemmater.9b01474
BHMS,BPEI,1.81:1.52:1,600,72.36 ,17.17,0,0,0.00,0.00,0.00,447,4.52,40.45,0.00 ,0.04,100,900,60,1.54,0.09,83.7,276.5,-,-,-,-,-,http://dx.doi.org/10.1021/acs.chemmater.9b01474
BHMS,BPEI,1.81:1.52:1,600,23.05 ,5.56,0,0,0.00,0.00,0.00,447,4.52,40.45,0.00 ,0.04,100,900,50,0.44,0.08,-,-,-,-,-,-,-,http://dx.doi.org/10.1021/acs.chemmater.9b01474
BHMS,BPEI,1.81:1.52:1,600,41.99 ,9.81,0,0,0.00,0.00,0.00,447,4.52,40.45,0.00 ,0.04,100,900,50,1.17,0.12,-,-,-,-,-,-,-,http://dx.doi.org/10.1021/acs.chemmater.9b01474
BHMS,BPEI,1.81:1.52:1,600,56.76 ,13.07,0,0,0.00,0.00,0.00,447,4.52,40.45,0.00 ,0.04,100,900,50,1.83,0.14,-,-,-,-,-,-,-,http://dx.doi.org/10.1021/acs.chemmater.9b01474
BHMS,BPEI,1.81:1.52:1,600,61.40 ,14.15,0,0,0.00,0.00,0.00,447,4.52,40.45,0.00 ,0.04,100,900,50,2.33,0.16,-,-,-,-,-,-,-,http://dx.doi.org/10.1021/acs.chemmater.9b01474
BHMS,BPEI,1.81:1.52:1,600,72.36 ,16.64,0,0,0.00,0.00,0.00,447,4.52,40.45,0.00 ,0.04,100,900,50,2.56,0.15,-,-,-,-,-,-,-,http://dx.doi.org/10.1021/acs.chemmater.9b01474
BHMS,BPEI,1.81:1.52:1,600,76.48 ,17.49,0,0,0.00,0.00,0.00,447,4.52,40.45,0.00 ,0.04,100,900,50,2.62,0.15,102.6,297.8,-,-,-,-,-,http://dx.doi.org/10.1021/acs.chemmater.9b01474
BHMS,BPEI,1.81:1.52:1,600,78.88 ,18.09,0,0,0.00,0.00,0.00,447,4.52,40.45,0.00 ,0.04,100,900,50,2.45,0.14,-,-,-,-,-,-,-,http://dx.doi.org/10.1021/acs.chemmater.9b01474
BHMS,BPEI,1.81:1.52:1,600,83.52 ,19.18,0,0,0.00,0.00,0.00,447,4.52,40.45,0.00 ,0.04,100,900,50,2.13,0.11,-,-,-,-,-,-,-,http://dx.doi.org/10.1021/acs.chemmater.9b01474
BHMS,BPEI,1.81:1.52:1,600,72.36 ,15.27,0,0,0.00,0.00,0.00,447,4.52,40.45,19.00 ,0.04,100,900,30,3.36,0.22,180.0,238.2,110,-,1.60,5,-,http://dx.doi.org/10.1021/acs.chemmater.9b01474
BHMS,BPEI,1.81:1.52:1,600,72.36 ,16.67,0,0,0.00,0.00,0.00,447,4.52,40.45,19.00 ,0.04,100,900,40,2.95,0.18,-,-,-,-,-,-,-,http://dx.doi.org/10.1021/acs.chemmater.9b01474
BHMS,BPEI,1.81:1.52:1,600,72.36 ,14.95,0,0,0.00,0.00,0.00,447,4.52,40.45,19.00 ,0.04,100,900,50,2.99,0.20,-,-,-,-,-,-,-,http://dx.doi.org/10.1021/acs.chemmater.9b01474
BHMS,BPEI,1.81:1.52:1,600,42.19 ,9.79,0,0,0.00,0.00,0.00,447,4.52,40.45,0.00 ,10.00,100,900,30,1.11,0.11,-,-,-,-,-,-,-,http://dx.doi.org/10.1021/acs.chemmater.9b01474
BHMS,BPEI,1.81:1.52:1,600,56.69 ,13.15,0,0,0.00,0.00,0.00,447,4.52,40.45,0.00 ,10.00,100,900,30,1.87,0.14,-,-,-,-,-,-,-,http://dx.doi.org/10.1021/acs.chemmater.9b01474
BHMS,BPEI,1.81:1.52:1,600,61.39 ,14.24,0,0,0.00,0.00,0.00,447,4.52,40.45,0.00 ,10.00,100,900,30,2.13,0.15,-,-,-,-,-,-,-,http://dx.doi.org/10.1021/acs.chemmater.9b01474
BHMS,BPEI,1.81:1.52:1,600,72.23 ,16.72,0,0,0.00,0.00,0.00,447,4.52,40.45,0.00 ,10.00,100,900,30,2.27,0.14,21.4,289.1,-,-,-,-,-,http://dx.doi.org/10.1021/acs.chemmater.9b01474
BHMS,BPEI,1.81:1.52:1,600,76.54 ,17.69,0,0,0.00,0.00,0.00,447,4.52,40.45,0.00 ,10.00,100,900,30,2.31,0.13,-,-,-,-,-,-,-,http://dx.doi.org/10.1021/acs.chemmater.9b01474
BHMS,BPEI,1.81:1.52:1,600,78.89 ,18.24,0,0,0.00,0.00,0.00,447,4.52,40.45,0.00 ,10.00,100,900,30,2.01,0.11,-,-,-,-,-,-,-,http://dx.doi.org/10.1021/acs.chemmater.9b01474
BHMS,BPEI,1.81:1.52:1,600,83.58 ,19.32,0,0,0.00,0.00,0.00,447,4.52,40.45,0.00 ,10.00,100,900,30,1.94,0.10,-,-,-,-,-,-,-,http://dx.doi.org/10.1021/acs.chemmater.9b01474
BHMS,BPEI,1.81:1.52:1,600,23.90 ,5.57,0,0,0.00,0.00,0.00,447,4.52,40.45,0.00 ,10.00,100,900,80,1.06,0.19,-,-,-,-,-,-,-,http://dx.doi.org/10.1021/acs.chemmater.9b01474
BHMS,BPEI,1.81:1.52:1,600,42.08 ,9.80,0,0,0.00,0.00,0.00,447,4.52,40.45,0.00 ,10.00,100,900,80,2.07,0.21,-,-,-,-,-,-,-,http://dx.doi.org/10.1021/acs.chemmater.9b01474
BHMS,BPEI,1.81:1.52:1,600,56.81 ,13.17,0,0,0.00,0.00,0.00,447,4.52,40.45,0.00 ,10.00,100,900,80,3.20,0.24,-,-,-,-,-,-,-,http://dx.doi.org/10.1021/acs.chemmater.9b01474
BHMS,BPEI,1.81:1.52:1,600,61.44 ,14.23,0,0,0.00,0.00,0.00,447,4.52,40.45,0.00 ,10.00,100,900,80,3.70,0.26,-,-,-,-,-,-,-,http://dx.doi.org/10.1021/acs.chemmater.9b01474
BHMS,BPEI,1.81:1.52:1,600,72.26 ,16.71,0,0,0.00,0.00,0.00,447,4.52,40.45,0.00 ,10.00,100,900,80,4.07,0.24,3.7,161.6,-,-,-,-,-,http://dx.doi.org/10.1021/acs.chemmater.9b01474
BHMS,BPEI,1.81:1.52:1,600,78.89 ,18.23,0,0,0.00,0.00,0.00,447,4.52,40.45,0.00 ,10.00,100,900,80,3.99,0.22,-,-,-,-,-,-,-,http://dx.doi.org/10.1021/acs.chemmater.9b01474
BHMS,BPEI,1.81:1.52:1,600,83.57 ,19.26,0,0,0.00,0.00,0.00,447,4.52,40.45,0.00 ,10.00,100,900,80,3.45,0.18,-,-,-,-,-,-,-,http://dx.doi.org/10.1021/acs.chemmater.9b01474
BHMS,BPEI,1.81:1.52:1,600,72.23 ,16.54,0,0,0.00,0.00,0.00,447,4.52,40.45,0.00 ,10.00,100,900,40,2.65,0.16,8.5,255.2,-,-,-,-,-,http://dx.doi.org/10.1021/acs.chemmater.9b01474
BHMS,BPEI,1.81:1.52:1,600,72.23 ,16.72,0,0,0.00,0.00,0.00,447,4.52,40.45,0.00 ,10.00,100,900,50,3.13,0.19,3.7,218.7,-,-,-,-,-,http://dx.doi.org/10.1021/acs.chemmater.9b01474
BHMS,BPEI,1.81:1.52:1,600,72.23 ,16.69,0,0,0.00,0.00,0.00,447,4.52,40.45,0.00 ,10.00,100,900,60,3.47,0.21,5.4,201.0,-,-,-,-,-,http://dx.doi.org/10.1021/acs.chemmater.9b01474
BHMS,BPEI,1.81:1.52:1,600,72.23 ,16.80,0,0,0.00,0.00,0.00,447,4.52,40.45,0.00 ,10.00,100,900,70,3.75,0.22,2.7,171.4,-,-,-,-,-,http://dx.doi.org/10.1021/acs.chemmater.9b01474
BHMS,BPEI,1.81:1.52:1,600,72.23 ,16.56,0,0,0.00,0.00,0.00,447,4.52,40.45,0.00 ,10.00,100,900,90,4.07,0.25,5.2,56.5,-,-,-,-,-,http://dx.doi.org/10.1021/acs.chemmater.9b01474
Mesoporous γ-Al2O3,BPEI,1.81:1.52:1,600,29.80 ,6.93,0,0,0.00,0.00,0.00,234,1.17,17.30,0.00 ,10.00,100,900,25,1.41,0.20,-,-, -,-, -, -,-,https://doi.org/10.1021/ef201224v
Mesoporous γ-Al2O3,BPEI,1.81:1.52:1,600,37.20 ,8.66,0,0,0.00,0.00,0.00,234,1.17,17.30,0.00 ,10.00,100,900,25,1.73,0.20,-,-,110,-,22.50,3,-,https://doi.org/10.1021/ef201224v
Mesoporous γ-Al2O3,BPEI,1.81:1.52:1,600,48.10 ,11.20,0,0,0.00,0.00,0.00,234,1.17,17.30,0.00 ,10.00,100,900,25,1.95,0.17, -, -, -,-, -, -,-,https://doi.org/10.1021/ef201224v
Mesoporous γ-Al2O3,BPEI,1.81:1.52:1,600,29.80 ,6.93,0,0,0.00,0.00,0.00,234,1.17,17.30,0.00 ,0.04,100,900,25,1.03,0.15, -, -, -,-, -, -,-,https://doi.org/10.1021/ef201224v
Mesoporous γ-Al2O3,BPEI,1.81:1.52:1,600,37.20 ,8.66,0,0,0.00,0.00,0.00,234,1.17,17.30,0.00 ,0.04,100,900,25,1.33,0.15,-,-, -,-, -, -,-,https://doi.org/10.1021/ef201224v
Mesoporous γ-Al2O3,BPEI,1.81:1.52:1,600,48.10 ,11.20,0,0,0.00,0.00,0.00,234,1.17,17.30,0.00 ,0.04,100,900,25,1.74,0.16, -, -, -,-, -, -,-,https://doi.org/10.1021/ef201224v
SBA-15,BPEI,1.81:1.52:1,600,24.80 ,5.76,0,0,0.00,0.00,0.00,841,1.08,6.80,0.00 ,10.00,100,900,25,0.85,0.06, -, -, -,-, -, -,-,https://doi.org/10.1021/ef201224v
SBA-15,BPEI,1.81:1.52:1,600,39.90 ,9.23,0,0,0.00,0.00,0.00,841,1.08,6.80,0.00 ,10.00,100,900,25,1.62,0.06, -, -,110,-,20.70,3,-,https://doi.org/10.1021/ef201224v
SBA-15,BPEI,1.81:1.52:1,600,24.80 ,5.76,0,0,0.00,0.00,0.00,841,1.08,6.80,0.00 ,0.04,100,900,25,0.32,0.11,-,-, -,-, -, -,-,https://doi.org/10.1021/ef201224v
SBA-15,BPEI,1.81:1.52:1,600,39.90 ,9.23,0,0,0.00,0.00,0.00,841,1.08,6.80,0.00 ,0.04,100,900,25,1.05,0.11,-,-,-,-,-, -,-,https://doi.org/10.1021/ef201224v
SBA-15,BPEI,1.29:1.29:1,1020,24.00 ,5.32,0,0,0.00,0.00,0.00,816,0.76,3.73,0.00 ,10.00,-,360,30,0.64,0.12,1.2,11.8,-,-,-,-,-,https://doi.org/10.1007/s10450-019-00171-w
SBA-15,BPEI,1.29:1.29:1,1020,29.00 ,6.97,0,0,0.00,0.00,0.00,816,0.76,3.73,0.00 ,10.00,-,360,30,0.98,0.14,-,-,-,-,-,-,-,https://doi.org/10.1007/s10450-019-00171-w
SBA-15,BPEI,1.29:1.29:1,1020,37.00 ,8.79,0,0,0.00,0.00,0.00,816,0.76,3.73,0.00 ,10.00,-,360,30,1.23,0.14,2.9,131.0,120,-,16.00,5,99.00,https://doi.org/10.1007/s10450-019-00171-w
SBA-15,BPEI,1.29:1.29:1,1020,41.00 ,9.45,0,0,0.00,0.00,0.00,816,0.76,3.73,0.00 ,10.00,-,360,30,1.23,0.13,-,-,-,-,-,-,-,https://doi.org/10.1007/s10450-019-00171-w
SBA-15,BPEI,1.29:1.29:1,1020,48.00 ,11.10,0,0,0.00,0.00,0.00,816,0.76,3.73,0.00 ,10.00,-,360,30,1.11,0.10,6.9,145.0,-,-,-,-,-,https://doi.org/10.1007/s10450-019-00171-w
SBA-15,BPEI,1.29:1.29:1,1020,24.00 ,5.52,0,0,0.00,0.00,0.00,816,0.76,3.73,0.00 ,0.04,-,360,30,0.14,0.03,8.0,61.2,-,-,-,-,-,https://doi.org/10.1007/s10450-019-00171-w
SBA-15,BPEI,1.29:1.29:1,1020,29.00 ,6.68,0,0,0.00,0.00,0.00,816,0.76,3.73,0.00 ,0.04,-,360,30,0.35,0.05,-,-,-,-,-,-,-,https://doi.org/10.1007/s10450-019-00171-w
SBA-15,BPEI,1.29:1.29:1,1020,37.00 ,8.61,0,0,0.00,0.00,0.00,816,0.76,3.73,0.00 ,0.04,-,360,30,0.83,0.10,14.8,206.2,-,-,-,-,-,https://doi.org/10.1007/s10450-019-00171-w
SBA-15,BPEI,1.29:1.29:1,1020,41.00 ,9.49,0,0,0.00,0.00,0.00,816,0.76,3.73,0.00 ,0.04,-,360,30,0.92,0.10,-,-,-,-,-,-,-,https://doi.org/10.1007/s10450-019-00171-w
SBA-15,BPEI,1.29:1.29:1,1020,48.00 ,11.14,0,0,0.00,0.00,0.00,816,0.76,3.73,0.00 ,0.04,-,360,30,1.10,0.10,17.5,255.7,-,-,-,-,-,https://doi.org/10.1007/s10450-019-00171-w
SBA-15,PPG,0.1:1:0,306,20.00 ,5.52,0,0,0.00,0.00,0.00,816,0.76,3.73,0.00 ,10.00,-,360,30,0.29,0.05,-,-,-,-,-,-,-,https://doi.org/10.1007/s10450-019-00171-w
SBA-15,PPG,0.1:1:0,306,28.00 ,7.74,0,0,0.00,0.00,0.00,816,0.76,3.73,0.00 ,10.00,-,360,30,0.49,0.06,1.6,12.9,-,-,-,-,-,https://doi.org/10.1007/s10450-019-00171-w
SBA-15,PPG,0.1:1:0,306,38.00 ,10.50,0,0,0.00,0.00,0.00,816,0.76,3.73,0.00 ,10.00,-,360,30,0.92,0.09,1.6,33.2,-,-,-,-,-,https://doi.org/10.1007/s10450-019-00171-w
SBA-15,PPG,0.1:1:0,306,41.00 ,11.49,0,0,0.00,0.00,0.00,816,0.76,3.73,0.00 ,10.00,-,360,30,1.03,0.09,-,-,-,-,-,-,-,https://doi.org/10.1007/s10450-019-00171-w
SBA-15,PPG,0.1:1:0,306,50.00 ,14.73,0,0,0.00,0.00,0.00,816,0.76,3.73,0.00 ,10.00,-,360,30,1.19,0.08,1.6,37.2,120,-,56.00,5,70.00,https://doi.org/10.1007/s10450-019-00171-w
SBA-15,PPG,0.1:1:0,306,50.00 ,14.73,0,0,0.00,0.00,0.00,816,0.76,3.73,0.00 ,10.00,-,360,30,1.19,0.08,1.6,37.2,100,-,18.40,5,70.00,https://doi.org/10.1007/s10450-019-00171-w
SBA-15,PPG,0.1:1:0,306,20.00 ,5.40,0,0,0.00,0.00,0.00,816,0.76,3.73,0.00 ,0.04,-,360,30,0.06,0.01, -,-,-,-,-,-,-,https://doi.org/10.1007/s10450-019-00171-w
SBA-15,PPG,0.1:1:0,306,28.00 ,7.78,0,0,0.00,0.00,0.00,816,0.76,3.73,0.00 ,0.04,-,360,30,0.27,0.03,8.5,46.3,-,-,-,-,-,https://doi.org/10.1007/s10450-019-00171-w
SBA-15,PPG,0.1:1:0,306,38.00 ,10.64,0,0,0.00,0.00,0.00,816,0.76,3.73,0.00 ,0.04,-,360,30,0.51,0.05,14.4,169.3,-,-,-,-,-,https://doi.org/10.1007/s10450-019-00171-w
SBA-15,PPG,0.1:1:0,306,41.00 ,11.38,0,0,0.00,0.00,0.00,816,0.76,3.73,0.00 ,0.04,-,360,30,0.57,0.05,-,-,-,-,-,-,-,https://doi.org/10.1007/s10450-019-00171-w
SBA-15,PPG,0.1:1:0,306,50.00 ,14.25,0,0,0.00,0.00,0.00,816,0.76,3.73,0.00 ,0.04,-,360,30,0.62,0.04,14.4,236.7,-,-,-,-,-,https://doi.org/10.1007/s10450-019-00171-w
SBA-15,LPPI,1:0.2:0,700,8.00 ,0.89,0,0,0.00,0.00,0.00,890,1.01,4.54,0.00 ,0.04,-,1080,35,0.06,0.04,-,-,-,-,-,-,-,http://doi.org/10.1002/cssc.201800438
SBA-15,LPPI,1:0.2:0,700,16.00 ,1.83,0,0,0.00,0.00,0.00,890,1.01,4.54,0.00 ,0.04,-,1080,35,0.09,0.03,-,-,-,-,-,-,-,http://doi.org/10.1002/cssc.201800438
SBA-15,LPPI,1:0.2:0,700,25.00 ,3.22,0,0,0.00,0.00,0.00,890,1.01,4.54,0.00 ,0.04,-,1080,35,0.24,0.07,-,-,-,-,-,-,-,http://doi.org/10.1002/cssc.201800438
SBA-15,LPPI,1:0.2:0,700,33.00 ,4.89,0,0,0.00,0.00,0.00,890,1.01,4.54,0.00 ,0.04,-,1080,35,0.69,0.12,-,-,-,-,-,-,-,http://doi.org/10.1002/cssc.201800438
SBA-15,LPPI,1:0.2:0,700,43.00 ,7.33,0,0,0.00,0.00,0.00,890,1.01,4.54,0.00 ,0.04,-,1080,35,1.21,0.16,28.7,210.0,-,-,-,-,-,http://doi.org/10.1002/cssc.201800438
SBA-15,LPPI,1:0.1:0,1000,9.00 ,0.94,0,0,0.00,0.00,0.00,890,1.01,4.54,0.00 ,10.00,-,1080,35,0.07,0.04,-,-,-,-,-,-,-,http://doi.org/10.1002/cssc.201800438
SBA-15,LPPI,1:0.1:0,1000,16.00 ,1.94,0,0,0.00,0.00,0.00,890,1.01,4.54,0.00 ,0.04,-,1080,35,0.12,0.04,-,-,-,-,-,-,-,http://doi.org/10.1002/cssc.201800438
SBA-15,LPPI,1:0.1:0,1000,25.00 ,3.22,0,0,0.00,0.00,0.00,890,1.01,4.54,0.00 ,10.00,-,1080,35,0.35,0.08,-,-,-,-,-,-,-,http://doi.org/10.1002/cssc.201800438
SBA-15,LPPI,1:0.1:0,1000,34.00 ,5.00,0,0,0.00,0.00,0.00,890,1.01,4.54,0.00 ,0.04,-,1080,35,0.71,0.12,-,-,-,-,-,-,-,http://doi.org/10.1002/cssc.201800438
SBA-15,LPPI,1:0.1:0,1000,44.00 ,7.56,0,0,0.00,0.00,0.00,890,1.01,4.54,0.00 ,10.00,-,1080,25,1.54,0.20,-,-,-,-,-,-,105.00,http://doi.org/10.1002/cssc.201800438
SBA-15,LPPI,1:0.1:0,1000,44.00 ,7.56,0,0,0.00,0.00,0.00,890,1.01,4.54,0.00 ,0.04,-,1080,25,1.12,0.15,-,-,-,-,-,-,-,http://doi.org/10.1002/cssc.201800438
SBA-15,LPPI,1:0.1:0,1000,44.00 ,7.56,0,0,0.00,0.00,0.00,890,1.01,4.54,0.00 ,10.00,-,1080,35,1.80,0.24,-,-,-,-,-,-,-,http://doi.org/10.1002/cssc.201800438
SBA-15,LPPI,1:0.1:0,1000,44.00 ,7.56,0,0,0.00,0.00,0.00,890,1.01,4.54,0.00 ,0.04,-,1080,35,1.26,0.16,28.7,167.6,110,-,13.63,50,-,http://doi.org/10.1002/cssc.201800438
SBA-15,LPPI,1:0.1:0,1000,44.00 ,7.56,0,0,0.00,0.00,0.00,890,1.01,4.54,0.00 ,10.00,-,1080,45,1.93,0.25,-,-,-,-,-,-,-,http://doi.org/10.1002/cssc.201800438
SBA-15,LPPI,1:0.1:0,1000,44.00 ,7.56,0,0,0.00,0.00,0.00,890,1.01,4.54,0.00 ,0.04,-,1080,45,0.42,0.06,-,-,-,-,-,-,-,http://doi.org/10.1002/cssc.201800438
SBA-15,LPPI,1:0.1:0,1000,44.00 ,7.56,0,0,0.00,0.00,0.00,890,1.01,4.54,0.00 ,10.00,-,1080,55,2.11,0.28,-,-,-,-,-,-,-,http://doi.org/10.1002/cssc.201800438
SBA-15,LPPI,1:0.1:0,1000,44.00 ,7.56,0,0,0.00,0.00,0.00,890,1.01,4.54,0.00 ,0.04,-,1080,55,0.15,0.02,-,-,-,-,-,-,-,http://doi.org/10.1002/cssc.201800438
SBA-15,LPPI,1:0.1:0,1000,44.00 ,7.56,0,0,0.00,0.00,0.00,890,1.01,4.54,0.00 ,10.00,-,1080,65,2.02,0.27,-,-,-,-,-,-,-,http://doi.org/10.1002/cssc.201800438
SBA-15,LPPI,1:0.1:0,1000,44.00 ,7.56,0,0,0.00,0.00,0.00,890,1.01,4.54,0.00 ,0.04,-,1080,65,0.00,0.00,-,-,-,-,-,-,-,http://doi.org/10.1002/cssc.201800438
SBA-15,LPPI,1:0.1:0,1000,44.00 ,7.56,0,0,0.00,0.00,0.00,890,1.01,4.54,0.00 ,10.00,-,1080,75,1.80,0.24,-,-,-,-,-,-,-,http://doi.org/10.1002/cssc.201800438
SBA-15,LPPI,1:0.1:0,1000,44.00 ,7.56,0,0,0.00,0.00,0.00,890,1.01,4.54,0.00 ,0.04,-,1080,75,0.00,0.00,-,-,-,-,-,-,-,http://doi.org/10.1002/cssc.201800438
SBA-15,LPPI,1:0.02:0,6700,12.00 ,1.28,0,0,0.00,0.00,0.00,890,1.01,4.54,0.00 ,0.04,-,1080,35,0.07,0.03,-,-,-,-,-,-,-,http://doi.org/10.1002/cssc.201800438
SBA-15,LPPI,1:0.02:0,6700,22.00 ,2.67,0,0,0.00,0.00,0.00,890,1.01,4.54,0.00 ,0.04,-,1080,35,0.18,0.05,-,-,-,-,-,-,-,http://doi.org/10.1002/cssc.201800438
SBA-15,LPPI,1:0.02:0,6700,30.00 ,4.17,0,0,0.00,0.00,0.00,890,1.01,4.54,0.00 ,0.04,-,1080,35,0.49,0.09,-,-,-,-,-,-,-,http://doi.org/10.1002/cssc.201800438
SBA-15,LPPI,1:0.02:0,6700,40.00 ,6.56,0,0,0.00,0.00,0.00,890,1.01,4.54,0.00 ,0.04,-,1080,35,0.89,0.12,-,-,-,-,-,-,-,http://doi.org/10.1002/cssc.201800438
SBA-15,LPPI,1:0.02:0,6700,49.00 ,9.44,0,0,0.00,0.00,0.00,890,1.01,4.54,0.00 ,10.00,-,1080,25,1.36,0.14,-,-,-,-,-,-,-,http://doi.org/10.1002/cssc.201800438
SBA-15,LPPI,1:0.02:0,6700,49.00 ,9.44,0,0,0.00,0.00,0.00,890,1.01,4.54,0.00 ,0.04,-,1080,25,0.85,0.11,-,-,-,-,-,-,-,http://doi.org/10.1002/cssc.201800438
SBA-15,LPPI,1:0.02:0,6700,49.00 ,9.44,0,0,0.00,0.00,0.00,890,1.01,4.54,0.00 ,10.00,-,1080,35,1.55,0.18,-,-,-,-,-,-,-,http://doi.org/10.1002/cssc.201800438
SBA-15,LPPI,1:0.02:0,6700,49.00 ,9.44,0,0,0.00,0.00,0.00,890,1.01,4.54,0.00 ,0.04,-,1080,35,1.21,0.10,38.9,383.2,-,-,-,-,-,http://doi.org/10.1002/cssc.201800438
SBA-15,LPPI,1:0.02:0,6700,49.00 ,9.44,0,0,0.00,0.00,0.00,890,1.01,4.54,0.00 ,10.00,-,1080,45,1.90,0.20,-,-,-,-,-,-,-,http://doi.org/10.1002/cssc.201800438
SBA-15,LPPI,1:0.02:0,6700,49.00 ,9.44,0,0,0.00,0.00,0.00,890,1.01,4.54,0.00 ,0.04,-,1080,45,0.81,0.04,-,-,-,-,-,-,-,http://doi.org/10.1002/cssc.201800438
SBA-15,LPPI,1:0.02:0,6700,49.00 ,9.44,0,0,0.00,0.00,0.00,890,1.01,4.54,0.00 ,10.00,-,1080,55,1.90,0.24,-,-,-,-,-,-,-,http://doi.org/10.1002/cssc.201800438
SBA-15,LPPI,1:0.02:0,6700,49.00 ,9.44,0,0,0.00,0.00,0.00,890,1.01,4.54,0.00 ,0.04,-,1080,55,0.37,0.02,-,-,-,-,-,-,-,http://doi.org/10.1002/cssc.201800438
SBA-15,LPPI,1:0.02:0,6700,49.00 ,9.44,0,0,0.00,0.00,0.00,890,1.01,4.54,0.00 ,10.00,-,1080,65,2.12,0.27,-,-,-,-,-,-,-,http://doi.org/10.1002/cssc.201800438
SBA-15,LPPI,1:0.02:0,6700,49.00 ,9.44,0,0,0.00,0.00,0.00,890,1.01,4.54,0.00 ,0.04,-,1080,65,0.00,0.00,-,-,-,-,-,-,-,http://doi.org/10.1002/cssc.201800438
SBA-15,LPPI,1:0.02:0,6700,49.00 ,9.44,0,0,0.00,0.00,0.00,890,1.01,4.54,0.00 ,10.00,-,1080,75,1.99,0.25,-,-,-,-,-,-,-,http://doi.org/10.1002/cssc.201800438
SBA-15,LPPI,1:0.02:0,6700,49.00 ,9.44,0,0,0.00,0.00,0.00,890,1.01,4.54,0.00 ,0.04,-,1080,75,0.00,0.00,-,-,-,-,-,-,-,http://doi.org/10.1002/cssc.201800438
SBA-15,LPPI,1:0.003:0,36000,10.00 ,1.06,0,0,0.00,0.00,0.00,890,1.01,4.54,0.00 ,0.04,-,1080,35,0.06,0.03,-,-,-,-,-,-,-,http://doi.org/10.1002/cssc.201800438
SBA-15,LPPI,1:0.003:0,36000,20.00 ,2.50,0,0,0.00,0.00,0.00,890,1.01,4.54,0.00 ,0.04,-,1080,35,0.14,0.04,-,-,-,-,-,-,-,http://doi.org/10.1002/cssc.201800438
SBA-15,LPPI,1:0.003:0,36000,28.00 ,3.89,0,0,0.00,0.00,0.00,890,1.01,4.54,0.00 ,0.04,-,1080,35,0.38,0.07,-,-,-,-,-,-,-,http://doi.org/10.1002/cssc.201800438
SBA-15,LPPI,1:0.003:0,36000,37.00 ,5.78,0,0,0.00,0.00,0.00,890,1.01,4.54,0.00 ,0.04,-,1080,35,0.77,0.12,-,-,-,-,-,-,-,http://doi.org/10.1002/cssc.201800438
SBA-15,LPPI,1:0.003:0,36000,45.00 ,8.06,0,0,0.00,0.00,0.00,890,1.01,4.54,0.00 ,10.00,-,1080,25,1.24,0.17,-,-,-,-,-,-,-,http://doi.org/10.1002/cssc.201800438
SBA-15,LPPI,1:0.003:0,36000,45.00 ,8.06,0,0,0.00,0.00,0.00,890,1.01,4.54,0.00 ,0.04,-,1080,25,0.93,0.11,-,-,-,-,-,-,-,http://doi.org/10.1002/cssc.201800438
SBA-15,LPPI,1:0.003:0,36000,45.00 ,8.06,0,0,0.00,0.00,0.00,890,1.01,4.54,0.00 ,10.00,-,1080,35,1.52,0.19,-,-,-,-,-,-,-,http://doi.org/10.1002/cssc.201800438
SBA-15,LPPI,1:0.003:0,36000,45.00 ,8.06,0,0,0.00,0.00,0.00,890,1.01,4.54,0.00 ,0.04,-,1080,35,1.07,0.10,38.9,383.2,-,-,-,-,-,http://doi.org/10.1002/cssc.201800438
SBA-15,LPPI,1:0.003:0,36000,45.00 ,8.06,0,0,0.00,0.00,0.00,890,1.01,4.54,0.00 ,10.00,-,1080,45,1.71,0.22,-,-,-,-,-,-,-,http://doi.org/10.1002/cssc.201800438
SBA-15,LPPI,1:0.003:0,36000,45.00 ,8.06,0,0,0.00,0.00,0.00,890,1.01,4.54,0.00 ,0.04,-,1080,45,0.37,0.05,-,-,-,-,-,-,-,http://doi.org/10.1002/cssc.201800438
SBA-15,LPPI,1:0.003:0,36000,45.00 ,8.06,0,0,0.00,0.00,0.00,890,1.01,4.54,0.00 ,10.00,-,1080,55,2.08,0.24,-,-,-,-,-,-,-,http://doi.org/10.1002/cssc.201800438
SBA-15,LPPI,1:0.003:0,36000,45.00 ,8.06,0,0,0.00,0.00,0.00,890,1.01,4.54,0.00 ,0.04,-,1080,55,0.19,0.02,-,-,-,-,-,-,-,http://doi.org/10.1002/cssc.201800438
SBA-15,LPPI,1:0.003:0,36000,45.00 ,8.06,0,0,0.00,0.00,0.00,890,1.01,4.54,0.00 ,10.00,-,1080,65,2.30,0.27,-,-,-,-,-,-,-,http://doi.org/10.1002/cssc.201800438
SBA-15,LPPI,1:0.003:0,36000,45.00 ,8.06,0,0,0.00,0.00,0.00,890,1.01,4.54,0.00 ,0.04,-,1080,65,0.00,0.00,-,-,-,-,-,-,-,http://doi.org/10.1002/cssc.201800438
SBA-15,LPPI,1:0.003:0,36000,45.00 ,8.06,0,0,0.00,0.00,0.00,890,1.01,4.54,0.00 ,10.00,-,1080,75,2.17,0.25,-,-,-,-,-,-,-,http://doi.org/10.1002/cssc.201800438
SBA-15,LPPI,1:0.003:0,36000,45.00 ,8.06,0,0,0.00,0.00,0.00,890,1.01,4.54,0.00 ,0.04,-,1080,75,0.00,0.00,-,-,-,-,-,-,-,http://doi.org/10.1002/cssc.201800438
MCF,LPPI,1:0.1:0,1000,45.00 ,8.82,0,0,0.00,0.00,0.00,660,2.47,-,0.00 ,0.04,-,1080,35,-,-,35.80,115.9,-,-,-,-,-,http://doi.org/10.1002/cssc.201800438
SBA-15,PGA,1:0:0,1813,26.00 ,2.44,0,0,0.00,0.00,0.00,700,0.96,3.52,0.00 ,0.04,-,300,35,0.10,0.04,-,-,-,-,-,-,-,http://dx.doi.org/10.1021/acsapm.9b00788
SBA-15,PGA,1:0:0,1813,26.00 ,2.44,0,0,0.00,0.00,0.00,700,0.96,3.52,0.00 ,10.00,-,300,35,0.40,0.17,-,-,-,-,-,-,-,http://dx.doi.org/10.1021/acsapm.9b00788
SBA-15,PGA,1:0:0,1813,31.00 ,2.97,0,0,0.00,0.00,0.00,700,0.96,3.52,0.00 ,0.04,-,300,35,0.21,0.07,1.1,103.2,-,-,-,-,-,http://dx.doi.org/10.1021/acsapm.9b00788
SBA-15,PGA,1:0:0,1813,31.00 ,2.97,0,0,0.00,0.00,0.00,700,0.96,3.52,0.00 ,10.00,-,300,35,0.60,0.20,6.8,157.5,-,-,-,-,-,http://dx.doi.org/10.1021/acsapm.9b00788
SBA-15,PGA,1:0:0,1813,41.00 ,4.19,0,0,0.00,0.00,0.00,700,0.96,3.52,0.00 ,0.04,-,300,35,0.39,0.09,-,-,-,-,-,-,-,http://dx.doi.org/10.1021/acsapm.9b00788
SBA-15,PGA,1:0:0,1813,41.00 ,4.19,0,0,0.00,0.00,0.00,700,0.96,3.52,0.00 ,10.00,-,300,35,0.63,0.15,-,-,90,0.290,19.90,20,-,http://dx.doi.org/10.1021/acsapm.9b00788
SBA-15,PGA,1:0:0,3974,24.00 ,2.05,0,0,0.00,0.00,0.00,700,0.96,3.52,0.00 ,0.04,-,300,35,0.05,0.03,-,-,-,-,-,-,-,http://dx.doi.org/10.1021/acsapm.9b00788
SBA-15,PGA,1:0:0,3974,29.00 ,2.91,0,0,0.00,0.00,0.00,700,0.96,3.52,0.00 ,0.04,-,300,35,0.11,0.04,1.1,152.0,-,-,-,-,-,http://dx.doi.org/10.1021/acsapm.9b00788
SBA-15,PGA,1:0:0,3974,29.00 ,2.91,0,0,0.00,0.00,0.00,700,0.96,3.52,0.00 ,10.00,-,300,35,0.58,0.20,4.1,122.1,-,-,-,-,-,http://dx.doi.org/10.1021/acsapm.9b00788
SBA-15,PGA,1:0:0,3974,36.00 ,3.71,0,0,0.00,0.00,0.00,700,0.96,3.52,0.00 ,0.04,-,300,35,0.40,0.11,-,-,-,-,-,-,-,http://dx.doi.org/10.1021/acsapm.9b00788
SBA-15,PGA,1:0:0,3974,36.00 ,3.71,0,0,0.00,0.00,0.00,700,0.96,3.52,0.00 ,10.00,-,300,35,0.55,0.21,-,-,90,0.120,10.70,20,-,http://dx.doi.org/10.1021/acsapm.9b00788
SBA-15,PGA,1:0:0,3974,49.00 ,5.73,0,0,0.00,0.00,0.00,700,0.96,3.52,0.00 ,0.04,-,300,35,0.31,0.05,-,-,-,-,-,-,-,http://dx.doi.org/10.1021/acsapm.9b00788
SBA-15,PGA,1:0:0,3974,49.00 ,5.73,0,0,0.00,0.00,0.00,700,0.96,3.52,0.00 ,10.00,-,300,35,0.40,0.07,-,-,-,-,-,-,-,http://dx.doi.org/10.1021/acsapm.9b00788
SBA-15,PGA,1:0:0,6493,25.00 ,2.70,0,0,0.00,0.00,0.00,700,0.96,3.52,0.00 ,0.04,-,300,35,0.15,0.06,-,-,-,-,-,-,-,http://dx.doi.org/10.1021/acsapm.9b00788
SBA-15,PGA,1:0:0,6493,25.00 ,2.70,0,0,0.00,0.00,0.00,700,0.96,3.52,0.00 ,10.00,-,300,35,0.46,0.19,-,-,-,-,-,-,-,http://dx.doi.org/10.1021/acsapm.9b00788
SBA-15,PGA,1:0:0,6493,33.00 ,3.62,0,0,0.00,0.00,0.00,700,0.96,3.52,0.00 ,0.04,-,300,35,0.40,0.11,1.1,97.3,-,-,-,-,-,http://dx.doi.org/10.1021/acsapm.9b00788
SBA-15,PGA,1:0:0,6493,33.00 ,3.62,0,0,0.00,0.00,0.00,700,0.96,3.52,0.00 ,10.00,-,300,35,0.66,0.24,11.7,131.0,-,-,-,-,-,http://dx.doi.org/10.1021/acsapm.9b00788
SBA-15,PGA,1:0:0,6493,39.00 ,4.70,0,0,0.00,0.00,0.00,700,0.96,3.52,0.00 ,0.04,-,300,35,0.35,0.07,-,-,-,-,-,-,-,http://dx.doi.org/10.1021/acsapm.9b00788
SBA-15,PGA,1:0:0,6493,39.00 ,4.70,0,0,0.00,0.00,0.00,700,0.96,3.52,0.00 ,10.00,-,300,35,0.61,0.13,-,-,-,-,-,-,-,http://dx.doi.org/10.1021/acsapm.9b00788
SBA-15,PGA,1:0:0,6493,47.00 ,5.41,0,0,0.00,0.00,0.00,700,0.96,3.52,0.00 ,0.04,-,300,35,0.30,0.05,-,-,-,-,-,-,-,http://dx.doi.org/10.1021/acsapm.9b00788
SBA-15,PGA,1:0:0,6493,47.00 ,5.41,0,0,0.00,0.00,0.00,700,0.96,3.52,0.00 ,10.00,-,300,35,0.48,0.09,-,-,90,0.150,1.34,20,-,http://dx.doi.org/10.1021/acsapm.9b00788
SBA-15,BPEI,1.81:1.52:1,600,35.00 ,7.15,0,0,0.00,0.00,0.00,700,0.96,3.52,0.00 ,0.04,-,300,35,0.95,0.13,1.5,187.2,-,-,-,-,-,http://dx.doi.org/10.1021/acsapm.9b00788
SBA-15,BPEI,1.81:1.52:1,600,35.00 ,7.15,0,0,0.00,0.00,0.00,700,0.96,3.52,0.00 ,10.00,-,300,35,1.44,0.20,8.9,168.8,-,-,-,-,-,http://dx.doi.org/10.1021/acsapm.9b00788
SBA-15,PGA,1:0:0,6493,33.00 ,2.88,0,0,0.00,0.00,0.00,700,0.96,3.52,0.00 ,0.04,-,300,55,0.12,0.04,-,-,-,-,-,-,-,http://dx.doi.org/10.1021/acsapm.9b00788
SBA-15,PGA,1:0:0,6493,33.00 ,2.88,0,0,0.00,0.00,0.00,700,0.96,3.52,0.00 ,10.00,-,300,55,0.79,0.27,-,-,-,-,-,-,-,http://dx.doi.org/10.1021/acsapm.9b00788
SBA-15,PGA,1:0:0,6493,33.00 ,2.88,0,0,0.00,0.00,0.00,700,0.96,3.52,0.00 ,0.04,-,300,65,0.00,0.00,-,-,-,-,-,-,-,http://dx.doi.org/10.1021/acsapm.9b00788
SBA-15,PGA,1:0:0,6493,33.00 ,2.88,0,0,0.00,0.00,0.00,700,0.96,3.52,0.00 ,10.00,-,300,65,0.72,0.25,-,-,-,-,-,-,-,http://dx.doi.org/10.1021/acsapm.9b00788
SBA-15,PGA,1:0:0,6493,33.00 ,2.88,0,0,0.00,0.00,0.00,700,0.96,3.52,0.00 ,0.04,-,300,75,0.00,0.0,-,-,-,-,-,-,-,http://dx.doi.org/10.1021/acsapm.9b00788
SBA-15,PGA,1:0:0,6493,33.00 ,2.88,0,0,0.00,0.00,0.00,700,0.96,3.52,0.00 ,10.00,-,300,75,0.65,0.23,-,-,-,-,-,-,-,http://dx.doi.org/10.1021/acsapm.9b00788
SBA-15,BPEI,1.81:1.52:1,600,35.00 ,7.15,0,0,0.00,0.00,0.00,700,0.96,3.52,0.00 ,0.04,-,300,55,0.79,0.11,-,-,-,-,-,-,-,http://dx.doi.org/10.1021/acsapm.9b00788
SBA-15,BPEI,1.81:1.52:1,600,35.00 ,7.15,0,0,0.00,0.00,0.00,700,0.96,3.52,0.00 ,10.00,-,300,55,1.59,0.22,-,-,-,-,-,-,-,http://dx.doi.org/10.1021/acsapm.9b00788
SBA-15,BPEI,1.81:1.52:1,600,35.00 ,7.15,0,0,0.00,0.00,0.00,700,0.96,3.52,0.00 ,0.04,-,300,65,0.33,0.05,-,-,-,-,-,-,-,http://dx.doi.org/10.1021/acsapm.9b00788
SBA-15,BPEI,1.81:1.52:1,600,35.00 ,7.15,0,0,0.00,0.00,0.00,700,0.96,3.52,0.00 ,10.00,-,300,65,1.41,0.20,-,-,-,-,-,-,-,http://dx.doi.org/10.1021/acsapm.9b00788
SBA-15,BPEI,1.81:1.52:1,600,35.00 ,7.15,0,0,0.00,0.00,0.00,700,0.96,3.52,0.00 ,0.04,-,300,75,0.17,0.02,-,-,-,-,-,-,-,http://dx.doi.org/10.1021/acsapm.9b00788
SBA-15,BPEI,1.81:1.52:1,600,35.00 ,7.15,0,0,0.00,0.00,0.00,700,0.96,3.52,0.00 ,10.00,-,300,75,1.41,0.20,-,-,-,-,-,-,-,http://dx.doi.org/10.1021/acsapm.9b00788
BHMS,TEPA,1:1.5:0,189,30.00 ,7.95,0,0,0.00,0.00,0.00,967,3,5.09,0.00 ,0.04,20,750,30,1.11,0.14,68.0,392.0,-,-,-,-,-,https://doi.org/10.1021/acs.iecr.2c02268
BHMS,TEPA,1:1.5:0,189,50.00 ,11.78,0,0,0.00,0.00,0.00,967,3,5.09,0.00 ,0.04,20,750,30,2.98,0.25,87.0,310.0,-,-,-,-,-,https://doi.org/10.1021/acs.iecr.2c02268
BHMS,TEPA,1:1.5:0,189,70.00 ,16.09,0,0,0.00,0.00,0.00,967,3,5.09,0.00 ,0.04,20,750,30,5.20,0.31,110.0,347.0,110,-,22.00,10,104.00,https://doi.org/10.1021/acs.iecr.2c02268
BHMS,TEPA,1:1.5:0,189,70.00 ,16.09,0,0,0.00,0.00,0.00,967,3,5.09,50.00 ,0.04,20,750,30,5.88,0.31,110.0,347.0,-,-,-,-,-,https://doi.org/10.1021/acs.iecr.2c02268
BHMS,TEPA,1:1.5:0,189,80.00 ,17.24,0,0,0.00,0.00,0.00,967,3,5.09,0.00 ,0.04,20,750,30,4.61,0.27,96.7,493.0,-,-,-,-,-,https://doi.org/10.1021/acs.iecr.2c02268
SA,PZ,0:1:0,86,27.00 ,6.27,0,0,0.00,0.00,0.00,1068,3.963,9.90,0.00 ,0.04,40,60,40,0.35,0.06,1.6,21.8,-,-,-,-,-,https://doi.org/10.1016/j.cherd.2023.09.021
SA,PZ,0:1:0,86,62.00 ,14.40,0,0,0.00,0.00,0.00,1068,3.963,9.90,0.00 ,0.04,40,60,40,0.83,0.06,1.5,-,-,-,-,-,-,https://doi.org/10.1016/j.cherd.2023.09.021
SA,PZ,0:1:0,86,82.00 ,19.04,0,0,0.00,0.00,0.00,1068,3.963,9.90,0.00 ,0.04,40,60,40,1.16,0.06,1.1,29.0,120,6.820,4.85,22,-,https://doi.org/10.1016/j.cherd.2023.09.021
FAU,DETA,2:1:0,103,20.00 ,5.82,0,0,0.00,0.00,0.00,862,0.31,-,0.00 ,0.04,300,50,30,0.28,0.05,-,-,-,-,-,-,-,https://doi.org/10.1016/j.micromeso.2023.112714
FAU,DETA,2:1:0,103,30.00 ,8.72,0,0,0.00,0.00,0.00,862,0.31,-,0.00 ,0.04,300,50,30,0.34,0.04,-,-,80,-,-37.48,3,-,https://doi.org/10.1016/j.micromeso.2023.112714
FAU,DETA,2:1:0,103,40.00 ,11.63,0,0,0.00,0.00,0.00,862,0.31,-,0.00 ,0.04,300,50,30,0.32,0.03,-,-,80,-,-49.26,3,-,https://doi.org/10.1016/j.micromeso.2023.112714
FAU,DETA,2:1:0,103,50.00 ,14.54,0,0,0.00,0.00,0.00,862,0.31,-,0.00 ,0.04,300,50,30,0.17,0.01,-,-,-,-,-,-,-,https://doi.org/10.1016/j.micromeso.2023.112714
FAU,DETA,2:1:0,103,60.00 ,17.45,0,0,0.00,0.00,0.00,862,0.31,-,0.00 ,0.04,300,50,30,0.10,0.01,-,-,-,-,-,-,-,https://doi.org/10.1016/j.micromeso.2023.112714
FAU,LPEI,0:1:0,462,30.00 ,6.50,0,0,0.00,0.00,10.00,862,0.31,-,0.00 ,0.04,300,50,30,0.25,0.04,-,-,-,-,-,-,-,https://doi.org/10.1016/j.micromeso.2023.112714
FAU,LPEI,0:1:0,462,40.00 ,8.67,0,0,0.00,0.00,10.00,862,0.31,-,0.00 ,0.04,300,50,30,0.64,0.07,-,-,80,-,5.73,3,-,https://doi.org/10.1016/j.micromeso.2023.112714
FAU,LPEI,0:1:0,462,50.00 ,10.83,0,0,0.00,0.00,10.00,862,0.31,-,0.00 ,0.04,300,50,30,0.46,0.04,-,-,-,-,-,-,-,https://doi.org/10.1016/j.micromeso.2023.112714
FAU,LPEI,0:1:0,462,60.00 ,13.00,0,0,0.00,0.00,10.00,862,0.31,-,0.00 ,0.04,300,50,30,0.15,0.01,-,-,-,-,-,-,-,https://doi.org/10.1016/j.micromeso.2023.112714
FAU,LPEI,0:1:0,462,70.00 ,15.17,0,0,0.00,0.00,10.00,862,0.31,-,0.00 ,0.04,300,50,30,0.01,0.00,-,-,-,-,-,-,-,https://doi.org/10.1016/j.micromeso.2023.112714
FAU,TETA,1:1:0,146,40.00 ,10.94,0,0,0.00,0.00,0.00,862,0.31,-,0.00 ,0.04,300,50,30,0.18,0.02,-,-,80,-,-11.30,3,-,https://doi.org/10.1016/j.micromeso.2023.112714
FAU,TEPA,1:1.5:0,189,40.00 ,10.56,0,0,0.00,0.00,0.00,862,0.31,-,0.00 ,0.04,300,50,30,0.12,0.01,-,-,-,-,-,-,-,https://doi.org/10.1016/j.micromeso.2023.112714
FAU,MEA,1:0:0,61,40.00 ,6.55,0,0,0.00,0.00,0.00,862,0.31,-,0.00 ,0.04,300,50,30,0.06,0.01,-,-,-,-,-,-,-,https://doi.org/10.1016/j.micromeso.2023.112714
FAU,EDA,0:1:0,60,40.00 ,13.31,0,0,0.00,0.00,0.00,862,0.31,-,0.00 ,0.04,300,50,30,0.05,0.00,-,-,-,-,-,-,-,https://doi.org/10.1016/j.micromeso.2023.112714
FAU, DETA,2:1:0,103,20.00 ,5.82,0,0,0.00,0.00,0.00,862,0.31,-,60.00 ,0.04,100,50,30,0.25,0.04,-,-,-,-,-,-,-,https://doi.org/10.1016/j.micromeso.2023.112714
FAU, DETA,2:1:0,103,30.00 ,8.72,0,0,0.00,0.00,0.00,862,0.31,-,60.00 ,0.04,100,50,30,0.30,0.03,-,-,-,-,-,-,-,https://doi.org/10.1016/j.micromeso.2023.112714
FAU, DETA,2:1:0,103,40.00 ,11.63,0,0,0.00,0.00,0.00,862,0.31,-,60.00 ,0.04,100,50,30,0.43,0.04,-,-,80,-,0.07,10,-,https://doi.org/10.1016/j.micromeso.2023.112714
FAU, DETA,2:1:0,103,50.00 ,14.54,0,0,0.00,0.00,0.00,862,0.31,-,60.00 ,0.04,100,50,30,0.32,0.02,-,-,80,-,-0.17,10,-,https://doi.org/10.1016/j.micromeso.2023.112714
FAU,LPEI,0:1:0,462,30.00 ,6.50,0,0,0.00,0.00,10.00,862,0.31,-,60.00 ,0.04,100,50,30,0.65,0.10,-,-,-,-,-,-,-,https://doi.org/10.1016/j.micromeso.2023.112714
FAU,LPEI,0:1:0,462,40.00 ,8.67,0,0,0.00,0.00,10.00,862,0.31,-,60.00 ,0.04,100,50,30,1.02,0.12,-,-,-,-,-,-,-,https://doi.org/10.1016/j.micromeso.2023.112714
FAU,LPEI,0:1:0,462,50.00 ,10.83,0,0,0.00,0.00,10.00,862,0.31,-,60.00 ,0.04,100,50,30,1.54,0.14,-,-,80,-,0.09,10,-,https://doi.org/10.1016/j.micromeso.2023.112714
FAU,LPEI,0:1:0,462,60.00 ,13.00,0,0,0.00,0.00,10.00,862,0.31,-,60.00 ,0.04,100,50,30,0.02,0.00,-,-,80,-,-0.03,10,-,https://doi.org/10.1016/j.micromeso.2023.112714
SBA-15,LPEI,0:1:0,462,40.00 ,11.27,0,0,0.00,0.00,7.69,733,0.89,7.01,0.00 ,0.04,300,180,25,0.67,0.06,-,-,-,-,-,-,-,https://doi.org/10.1016/j.micromeso.2022.111956
SBA-15,LPEI,0:1:0,462,50.00 ,14.08,0,0,0.00,0.00,7.69,733,0.89,7.01,0.00 ,0.04,300,180,25,0.81,0.06,-,-,-,-,-,-,-,https://doi.org/10.1016/j.micromeso.2022.111956
SBA-15,LPEI,0:1:0,462,60.00 ,16.90,0,0,0.00,0.00,7.69,733,0.89,7.01,0.00 ,0.04,300,180,25,1.14,0.07,-,-,-,-,-,-,-,https://doi.org/10.1016/j.micromeso.2022.111956
SBA-15,LPEI,0:1:0,462,70.00 ,19.72,0,0,0.00,0.00,7.69,733,0.89,7.01,0.00 ,0.04,300,180,25,1.14,0.06,-,-,-,-,-,-,-,https://doi.org/10.1016/j.micromeso.2022.111956
SBA-15, TETA,1:1:0,146,40.00 ,10.94,0,0,0.00,0.00,0.00,733,0.89,7.01,0.00 ,0.04,300,180,25,1.50,0.14,-,-,-,-,-,-,-,https://doi.org/10.1016/j.micromeso.2022.111956
SBA-15, TETA,1:1:0,146,50.00 ,13.68,0,0,0.00,0.00,0.00,733,0.89,7.01,0.00 ,0.04,300,180,25,2.04,0.15,-,-,-,-,-,-,-,https://doi.org/10.1016/j.micromeso.2022.111956
SBA-15, TETA,1:1:0,146,60.00 ,16.41,0,0,0.00,0.00,0.00,733,0.89,7.01,0.00 ,0.04,300,180,25,2.10,0.13,-,-,-,-,-,-,-,https://doi.org/10.1016/j.micromeso.2022.111956
SBA-15, TETA,1:1:0,146,70.00 ,19.15,0,0,0.00,0.00,0.00,733,0.89,7.01,0.00 ,0.04,300,180,25,1.92,0.10,-,-,-,-,-,-,-,https://doi.org/10.1016/j.micromeso.2022.111956
SBA-15, TEPA,1:1.5:0,189,40.00 ,10.56,0,0,0.00,0.00,0.00,733,0.89,7.01,0.00 ,0.04,300,180,25,1.21,0.11,-,-,-,-,-,-,-,https://doi.org/10.1016/j.micromeso.2022.111956
SBA-15, TEPA,1:1.5:0,189,50.00 ,13.21,0,0,0.00,0.00,0.00,733,0.89,7.01,0.00 ,0.04,300,180,25,1.79,0.14,-,-,-,-,-,-,-,https://doi.org/10.1016/j.micromeso.2022.111956
SBA-15, TEPA,1:1.5:0,189,60.00 ,15.85,0,0,0.00,0.00,0.00,733,0.89,7.01,0.00 ,0.04,300,180,25,2.17,0.14,-,-,-,-,-,-,-,https://doi.org/10.1016/j.micromeso.2022.111956
SBA-15, TEPA,1:1.5:0,189,70.00 ,18.49,0,0,0.00,0.00,0.00,733,0.89,7.01,0.00 ,0.04,300,180,25,1.93,0.10,-,-,-,-,-,-,-,https://doi.org/10.1016/j.micromeso.2022.111956
SBA-15,EDA,0:1:0,60,50.00 ,16.64,0,0,0.00,0.00,0.00,733,0.89,7.01,0.00 ,0.04,300,180,25,0.11,0.01,-,-,-,-,-,-,-,https://doi.org/10.1016/j.micromeso.2022.111956
SBA-15,EDA,0:1:0,60,60.00 ,19.97,0,0,0.00,0.00,0.00,733,0.89,7.01,0.00 ,0.04,300,180,25,0.12,0.01,-,-,-,-,-,-,-,https://doi.org/10.1016/j.micromeso.2022.111956
SBA-15,DETA,2:1:0,103,50.00 ,14.54,0,0,0.00,0.00,0.00,733,0.89,7.01,0.00 ,0.04,300,180,25,0.50,0.03,-,-,-,-,-,-,-,https://doi.org/10.1016/j.micromeso.2022.111956
SBA-15,DETA,2:1:0,103,60.00 ,17.45,0,0,0.00,0.00,0.00,733,0.89,7.01,0.00 ,0.04,300,180,25,0.45,0.03,-,-,-,-,-,-,-,https://doi.org/10.1016/j.micromeso.2022.111956
SBA-15,LPEI,0:1:0,462,50.00 ,14.08,0,0,0.00,0.00,7.69,733,0.89,7.01,60.00 ,0.04,300,180,25,2.16,0.15,-,-,80,-,9.28,10,-,https://doi.org/10.1016/j.micromeso.2022.111956
SBA-15,TEPA,1:1.5:0,189,50.00 ,13.21,0,0,0.00,0.00,0.00,733,0.89,7.01,60.00 ,0.04,300,180,25,2.12,0.16,-,-,80,-,9.00,10,-,https://doi.org/10.1016/j.micromeso.2022.111956
SBA-15,TETA,1:1:0,146,50.00 ,13.68,0,0,0.00,0.00,0.00,733,0.89,7.01,60.00 ,0.04,300,180,25,1.80,0.13,-,-,80,-,25.76,10,-,https://doi.org/10.1016/j.micromeso.2022.111956
SBA-15, EDA,0:1:0,60,50.00 ,16.64,0,0,0.00,0.00,0.00,733,0.89,7.01,60.00 ,0.04,300,180,25,0.18,0.01,-,-,-,-,-,-,-,https://doi.org/10.1016/j.micromeso.2022.111956
SBA-15,DETA,2:1:0,103,50.00 ,14.54,0,0,0.00,0.00,0.00,733,0.89,7.01,60.00 ,0.04,300,180,25,1.15,0.08,-,-,-,-,-,-,-,https://doi.org/10.1016/j.micromeso.2022.111956
MCM-41,LPEI,0:1:0,462,40.00 ,11.26,0,0,0.00,0.00,7.69,1380,0.65,2.10,0.00 ,0.04,300,180,25,0.31,0.03,-,-,-,-,-,-,-,https://doi.org/10.1016/j.micromeso.2022.111956
MCM-41,LPEI,0:1:0,462,50.00 ,14.07,0,0,0.00,0.00,7.69,1380,0.65,2.10,0.00 ,0.04,300,180,25,0.37,0.03,-,-,-,-,-,-,-,https://doi.org/10.1016/j.micromeso.2022.111956
MCM-41,LPEI,0:1:0,462,60.00 ,16.88,0,0,0.00,0.00,7.69,1380,0.65,2.10,0.00 ,0.04,300,180,25,0.29,0.02,-,-,-,-,-,-,-,https://doi.org/10.1016/j.micromeso.2022.111956
MCM-41,TETA,1:1:0,146,40.00 ,10.94,0,0,0.00,0.00,0.00,1380,0.65,2.10,0.00 ,0.04,300,180,25,0.63,0.06,-,-,-,-,-,-,-,https://doi.org/10.1016/j.micromeso.2022.111956
MCM-41,TETA,1:1:0,146,50.00 ,13.68,0,0,0.00,0.00,0.00,1380,0.65,2.10,0.00 ,0.04,300,180,25,0.68,0.05,-,-,-,-,-,-,-,https://doi.org/10.1016/j.micromeso.2022.111956
MCM-41,TETA,1:1:0,146,60.00 ,16.41,0,0,0.00,0.00,0.00,1380,0.65,2.10,0.00 ,0.04,300,180,25,1.28,0.08,-,-,-,-,-,-,-,https://doi.org/10.1016/j.micromeso.2022.111956
MCM-41,TETA,1:1:0,146,70.00 ,19.15,0,0,0.00,0.00,0.00,1380,0.65,2.10,0.00 ,0.04,300,180,25,0.46,0.02,-,-,-,-,-,-,-,https://doi.org/10.1016/j.micromeso.2022.111956
MCM-41,TEPA,1:1.5:0,189,40.00 ,10.56,0,0,0.00,0.00,0.00,1380,0.65,2.10,0.00 ,0.04,300,180,25,0.18,0.02,-,-,-,-,-,-,-,https://doi.org/10.1016/j.micromeso.2022.111956
MCM-41,TEPA,1:1.5:0,189,50.00 ,13.21,0,0,0.00,0.00,0.00,1380,0.65,2.10,0.00 ,0.04,300,180,25,0.65,0.05,-,-,-,-,-,-,-,https://doi.org/10.1016/j.micromeso.2022.111956
MCM-41,TEPA,1:1.5:0,189,60.00 ,15.85,0,0,0.00,0.00,0.00,1380,0.65,2.10,0.00 ,0.04,300,180,25,0.77,0.05,-,-,-,-,-,-,-,https://doi.org/10.1016/j.micromeso.2022.111956
MCM-41,TEPA,1:1.5:0,189,70.00 ,18.49,0,0,0.00,0.00,0.00,1380,0.65,2.10,0.00 ,0.04,300,180,25,0.17,0.01,-,-,-,-,-,-,-,https://doi.org/10.1016/j.micromeso.2022.111956
MCM-41,BPEI,0:1:0,600,50.00 ,10.83,0,0,0.00,0.00,0.00,1380,0.65,2.10,60.00 ,0.04,100,180,25,0.66,0.06,-,-,-,-,-,-,-,https://doi.org/10.1016/j.micromeso.2022.111956
MCM-41,TETA,1:1:0,146,50.00 ,13.68,0,0,0.00,0.00,0.00,1380,0.65,2.10,60.00 ,0.04,100,180,25,1.05,0.08,-,-,-,-,-,-,-,https://doi.org/10.1016/j.micromeso.2022.111956
MCM-41,TEPA,1:1.5:0,189,50.00 ,13.21,0,0,0.00,0.00,0.00,1380,0.65,2.10,60.00 ,0.04,100,180,25,0.86,0.07,-,-,-,-,-,-,-,https://doi.org/10.1016/j.micromeso.2022.111956
MCM-48,LPEI,0:1:0,462,40.00 ,11.26,0,0,0.00,0.00,7.69,1650,0.92,1.82,0.00 ,0.04,300,180,25,0.22,0.02,-,-,-,-,-,-,-,https://doi.org/10.1016/j.micromeso.2022.111956
MCM-48,LPEI,0:1:0,462,50.00 ,14.07,0,0,0.00,0.00,7.69,1650,0.92,1.82,0.00 ,0.04,300,180,25,0.29,0.02,-,-,-,-,-,-,-,https://doi.org/10.1016/j.micromeso.2022.111956
MCM-48,LPEI,0:1:0,462,60.00 ,16.88,0,0,0.00,0.00,7.69,1650,0.92,1.82,0.00 ,0.04,300,180,25,0.29,0.02,-,-,-,-,-,-,-,https://doi.org/10.1016/j.micromeso.2022.111956
MCM-48,TETA,1:1:0,146,40.00 ,10.94,0,0,0.00,0.00,0.00,1650,0.92,1.82,0.00 ,0.04,300,180,25,0.95,0.09,-,-,-,-,-,-,-,https://doi.org/10.1016/j.micromeso.2022.111956
MCM-48,TETA,1:1:0,146,50.00 ,13.68,0,0,0.00,0.00,0.00,1650,0.92,1.82,0.00 ,0.04,300,180,25,0.83,0.06,-,-,-,-,-,-,-,https://doi.org/10.1016/j.micromeso.2022.111956
MCM-48,TETA,1:1:0,146,60.00 ,16.41,0,0,0.00,0.00,0.00,1650,0.92,1.82,0.00 ,0.04,300,180,25,1.25,0.08,-,-,-,-,-,-,-,https://doi.org/10.1016/j.micromeso.2022.111956
MCM-48,TETA,1:1:0,146,70.00 ,19.15,0,0,0.00,0.00,0.00,1650,0.92,1.82,0.00 ,0.04,300,180,25,0.73,0.04,-,-,-,-,-,-,-,https://doi.org/10.1016/j.micromeso.2022.111956
MCM-48,TEPA,1:1.5:0,189,40.00 ,10.56,0,0,0.00,0.00,0.00,1650,0.92,1.82,0.00 ,0.04,300,180,25,0.50,0.05,-,-,-,-,-,-,-,https://doi.org/10.1016/j.micromeso.2022.111956
MCM-48,TEPA,1:1.5:0,189,50.00 ,13.21,0,0,0.00,0.00,0.00,1650,0.92,1.82,0.00 ,0.04,300,180,25,0.85,0.06,-,-,-,-,-,-,-,https://doi.org/10.1016/j.micromeso.2022.111956
MCM-48,TEPA,1:1.5:0,189,60.00 ,15.85,0,0,0.00,0.00,0.00,1650,0.92,1.82,0.00 ,0.04,300,180,25,1.12,0.07,-,-,-,-,-,-,-,https://doi.org/10.1016/j.micromeso.2022.111956
MCM-48,TEPA,1:1.5:0,189,70.00 ,18.49,0,0,0.00,0.00,0.00,1650,0.92,1.82,0.00 ,0.04,300,180,25,0.41,0.02,-,-,-,-,-,-,-,https://doi.org/10.1016/j.micromeso.2022.111956
