Repository: NidaSaleem1/CHE1147

This repository contains the structured workflow for our CHE1147 project, covering everything from initial data exploration to final model analysis.

---

## Project Structure

### Source Code
The code is organized into four main Python scripts (present in src folder), designed to be executed sequentially

| Script Name| Key Responsibilities |
| :--- | :--- |

### Data
The data folder contains the following three essential files:
| File name | Description |
| :--- | :--- |
| **`data.csv`** | Contains the main data set |
| **`CHE1147_Amine.xlsx`** | |
| **`CHE1147_Supports.xlsx`** | |

---

File: data/data.csv (part 4 of 6)
Support,Amine 1 or Additive 1,"1°, 2°, 3° Amine Ratio",MW or Mn (g/mol),Organic Content on Adsorbent Basis (%),N Content on Adsorbent Basis (mmol/g),Amine 2 or Additive 2,Additive 3,Amine 2 or Additive 2  to Amine 1 Ratio,Additive 3 to Amine 1 Ratio,OH to N ratio,BET Surface Area of Solid Support (m2g-1),Pore Volume of Solid Support (cm3g-1),Average Pore Diameters (nm),Relative Humidity (%),CO2 Concentration (vol%),Flow Rate (mL/min),Adsorption Time (min),Adsorption Temperature (℃),CO2 Capacity (mmol/g),Amine Efficiency (mmol/mmol),Time to Half Saturation (min),Time to 90% Saturation (min),Desorption Temperature (℃),Weight Loss Stability (%),Capacity Loss Stability (%),Cycle Number,Heat of Adsorption (kJ/mmol),DOI
MCM-48,LPEI,0:1:0,462,50.00 ,14.07,0,0,0.00,0.00,7.69,1650,0.92,1.82,60.00 ,0.04,100,180,25,0.81,0.06,-,-,-,-,-,-,-,https://doi.org/10.1016/j.micromeso.2022.111956
MCM-48, TETA,1:1:0,146,50.00 ,13.68,0,0,0.00,0.00,0.00,1650,0.92,1.82,60.00 ,0.04,100,180,25,1.24,0.09,-,-,-,-,-,-,-,https://doi.org/10.1016/j.micromeso.2022.111956
MCM-48,TEPA,1:1.5:0,189,50.00 ,13.21,0,0,0.00,0.00,0.00,1650,0.92,1.82,60.00 ,0.04,100,180,25,1.19,0.09,-,-,-,-,-,-,-,https://doi.org/10.1016/j.micromeso.2022.111956
Mesoporous γ-Al2O3,BPEI,1.81:1.52:1,600,35.70 ,8.93,0,0,0.00,0.00,0.00,124,1,16.10,0.00 ,0.04,90,720,25,1.00,0.07,-,-,60,-,-5.92,5,-,https://doi.org/10.1021/acsenviro-u.3c00010
Mesoporous γ-Al2O3,BPEI,1.81:1.52:1,600,35.70 ,8.33,0,0,0.00,0.00,0.00,124,1,16.10,0.00 ,0.04,90,720,-20,0.49,0.03,-,-,60,-,-15.39,10,-,https://doi.org/10.1021/acsenviro-u.3c00010
Mesoporous γ-Al2O3,BPEI,1.81:1.52:1,600,35.70 ,8.33,0,0,0.00,0.00,0.00,124,1,16.10,70.00 ,0.04,50,720,25,2.00,0.14,89.8,250.7,-,-,-,-,-,https://doi.org/10.1021/acsenviro-u.3c00010
Mesoporous γ-Al2O3,BPEI,1.81:1.52:1,600,35.70 ,8.33,0,0,0.00,0.00,0.00,124,1,16.10,70.00 ,0.04,50,720,-20,1.80,0.12,79.3,233.1,-,-,-,-,-,https://doi.org/10.1021/acsenviro-u.3c00010
Mesoporous γ-Al2O3,BPEI,1.81:1.52:1,600,18.30 ,4.27,0,0,0.00,0.00,0.00,124,1,16.10,0.00 ,0.04,90,720,25,0.58,0.08,-,-,50,-,-53.67,5,-,https://doi.org/10.1021/acsenviro-u.3c00010
Mesoporous γ-Al2O3,BPEI,1.81:1.52:1,600,18.30 ,4.27,0,0,0.00,0.00,0.00,124,1,16.10,0.00 ,0.04,90,720,-20,0.47,0.06,-,-,50,1.025,-0.47,10,-,https://doi.org/10.1021/acsenviro-u.3c00010
Mesoporous γ-Al2O3,BPEI,1.81:1.52:1,600,18.30 ,4.27,0,0,0.00,0.00,0.00,124,1,16.10,70.00 ,0.04,50,720,25,0.87,0.12,51.7,78.4,-,-,-,-,-,https://doi.org/10.1021/acsenviro-u.3c00010
Mesoporous γ-Al2O3,BPEI,1.81:1.52:1,600,18.30 ,4.27,0,0,0.00,0.00,0.00,124,1,16.10,70.00 ,0.04,50,720,-20,1.26,0.17,29.9,90.3,-,-,-,-,-,https://doi.org/10.1021/acsenviro-u.3c00010
Mesoporous γ-Al2O3,BPEI,1.81:1.52:1,600,9.20 ,2.15,0,0,0.00,0.00,0.00,124,1,16.10,0.00 ,0.04,90,720,25,0.20,0.05,-,-,-,-,-,-,-,https://doi.org/10.1021/acsenviro-u.3c00010
Mesoporous γ-Al2O3,BPEI,1.81:1.52:1,600,9.20 ,2.15,0,0,0.00,0.00,0.00,124,1,16.10,0.00 ,0.04,90,720,-20,0.30,0.08,-,-,-,-,-,-,-,https://doi.org/10.1021/acsenviro-u.3c00010
Mesoporous γ-Al2O3,TEPA,1:1.5:0,189,37.50 ,9.90,0,0,0.00,0.00,0.00,124,1,16.10,0.00 ,0.04,90,720,25,1.80,0.17,93.4,329.7,70,-,-13.00,5,-,https://doi.org/10.1021/acsenviro-u.3c00010
Mesoporous γ-Al2O3,TEPA,1:1.5:0,189,37.50 ,9.90,0,0,0.00,0.00,0.00,124,1,16.10,0.00 ,0.04,90,720,-20,1.20,0.12,57.6,403.1,70,-,-7.53,10,-,https://doi.org/10.1021/acsenviro-u.3c00010
Mesoporous γ-Al2O3,TEPA,1:1.5:0,189,37.50 ,9.90,0,0,0.00,0.00,0.00,124,1,16.10,70.00 ,0.04,50,720,25,2.50,0.25,92.5,152.4,-,-,-,-,-,https://doi.org/10.1021/acsenviro-u.3c00010
Mesoporous γ-Al2O3,TEPA,1:1.5:0,189,37.50 ,9.90,0,0,0.00,0.00,0.00,124,1,16.10,70.00 ,0.04,50,720,-20,0.65,0.07,122.7,246.2,-,-,-,-,-,https://doi.org/10.1021/acsenviro-u.3c00010
Mesoporous γ-Al2O3,TEPA,1:1.5:0,189,23.00 ,6.08,0,0,0.00,0.00,0.00,124,1,16.10,0.00 ,0.04,90,720,25,1.20,0.20,52.8,213.2,60,-,-7.43,5,-,https://doi.org/10.1021/acsenviro-u.3c00010
Mesoporous γ-Al2O3,TEPA,1:1.5:0,189,23.00 ,6.08,0,0,0.00,0.00,0.00,124,1,16.10,0.00 ,0.04,90,720,-20,0.90,0.15,-,-,60,0.384,-11.00,10,-,https://doi.org/10.1021/acsenviro-u.3c00010
Mesoporous γ-Al2O3,TEPA,1:1.5:0,189,23.00 ,6.08,0,0,0.00,0.00,0.00,124,1,16.10,70.00 ,0.04,50,720,25,1.50,0.25,51.5,78.3,-,-,-,-,-,https://doi.org/10.1021/acsenviro-u.3c00010
Mesoporous γ-Al2O3,TEPA,1:1.5:0,189,23.00 ,6.08,0,0,0.00,0.00,0.00,124,1,16.10,70.00 ,0.04,50,720,-20,1.88,0.31,23.7,91.7,60,-,9.18,5,-,https://doi.org/10.1021/acsenviro-u.3c00010
Mesoporous γ-Al2O3,TEPA,1:1.5:0,189,11.40 ,3.01,0,0,0.00,0.00,0.00,124,1,16.10,0.00 ,0.04,90,720,25,0.22,0.08,-,-,-,-,-,-,-,https://doi.org/10.1021/acsenviro-u.3c00010
Mesoporous γ-Al2O3,TEPA,1:1.5:0,189,11.40 ,3.01,0,0,0.00,0.00,0.00,124,1,16.10,0.00 ,0.04,90,720,-20,0.36,0.12,13.9,23.8,-,-,-,-,-,https://doi.org/10.1021/acsenviro-u.3c00010
Mesoporous γ-Al2O3,Spermine,1:1:0,202,40.00 ,7.91,0,0,0.00,0.00,0.00,124,1,16.10,0.00 ,0.04,90,720,25,2.10,0.27,-,-,-,-,-,-,-,https://doi.org/10.1021/acsenviro-u.3c00010
Mesoporous γ-Al2O3,Spermine,1:1:0,202,40.00 ,7.91,0,0,0.00,0.00,0.00,124,1,16.10,0.00 ,0.04,90,720,-20,0.50,0.06,-,-,-,-,-,-,-,https://doi.org/10.1021/acsenviro-u.3c00010
Mesoporous γ-Al2O3,Spermidine,1:2:0,145,40.00 ,8.26,0,0,0.00,0.00,0.00,124,1,16.10,0.00 ,0.04,90,720,25,0.19,0.02,-,-,-,-,-,-,-,https://doi.org/10.1021/acsenviro-u.3c00010
Mesoporous γ-Al2O3,Spermidine,1:2:0,145,40.00 ,8.26,0,0,0.00,0.00,0.00,124,1,16.10,0.00 ,0.04,90,720,-20,0.21,0.03,-,-,-,-,-,-,-,https://doi.org/10.1021/acsenviro-u.3c00010
MIL-101(Cr),BPEI,1.81:1.52:1,600,10.00 ,2.50,0,0,0.00,0.00,0.00,3492,2.2,2.52,0.00 ,0.04,90,750,25,0.01,0.00,-,-,-,-,-,-,-,https://doi.org/10.1021/jacsau.1c00414
MIL-101(Cr),BPEI,1.81:1.52:1,600,10.00 ,2.50,0,0,0.00,0.00,0.00,3492,2.2,2.52,0.00 ,0.04,90,750,-20,0.05,0.02,-,-,-,-,-,-,-,https://doi.org/10.1021/jacsau.1c00414
MIL-101(Cr),BPEI,1.81:1.52:1,600,30.00 ,7.50,0,0,0.00,0.00,0.00,3492,2.2,2.52,0.00 ,0.04,90,750,25,0.24,0.03,19.9,5.0,-,-,-,-,40.00,https://doi.org/10.1021/jacsau.1c00414
MIL-101(Cr),BPEI,1.81:1.52:1,600,30.00 ,7.50,0,0,0.00,0.00,0.00,3492,2.2,2.52,0.00 ,0.04,90,750,-20,0.78,0.11,-,-,25,-,36.28,5,-,https://doi.org/10.1021/jacsau.1c00414
MIL-101(Cr),BPEI,1.81:1.52:1,600,50.00 ,12.50,0,0,0.00,0.00,0.00,3492,2.2,2.52,0.00 ,0.04,90,750,25,1.81,0.14,55.3,611.6,60,-,41.44,14,95.00,https://doi.org/10.1021/jacsau.1c00414
MIL-101(Cr),BPEI,1.81:1.52:1,600,50.00 ,12.50,0,0,0.00,0.00,0.00,3492,2.2,2.52,0.00 ,0.04,90,750,-20,1.64,0.13,51.9,199.6,25,-,58.08,5,-,https://doi.org/10.1021/jacsau.1c00414
MIL-101(Cr),BPEI,1.81:1.52:1,600,50.00 ,12.50,0,0,0.00,0.00,0.00,3492,2.2,2.52,0.00 ,0.04,90,750,-20,1.64,0.13,51.9,199.6,60,0.714,31.34,15,-,https://doi.org/10.1021/jacsau.1c00414
MIL-101(Cr),TEPA,1:1.5:0,189,10.00 ,2.64,0,0,0.00,0.00,0.00,3492,2.2,2.52,0.00 ,0.04,90,750,25,0.00,0.00,-,-,-,-,-,-,-,https://doi.org/10.1021/jacsau.1c00414
MIL-101(Cr),TEPA,1:1.5:0,189,10.00 ,2.64,0,0,0.00,0.00,0.00,3492,2.2,2.52,0.00 ,0.04,90,750,-20,0.02,0.01,-,-,-,-,-,-,-,https://doi.org/10.1021/jacsau.1c00414
MIL-101(Cr),TEPA,1:1.5:0,189,30.00 ,7.92,0,0,0.00,0.00,0.00,3492,2.2,2.52,0.00 ,0.04,90,750,25,0.39,0.05,8.9,55.3,-,-,-,-,65.00,https://doi.org/10.1021/jacsau.1c00414
MIL-101(Cr),TEPA,1:1.5:0,189,30.00 ,7.92,0,0,0.00,0.00,0.00,3492,2.2,2.52,0.00 ,0.04,90,750,-20,1.12,0.14,24.9,93.0,25,-0.505,35.80,15,-,https://doi.org/10.1021/jacsau.1c00414
MIL-101(Cr),TEPA,1:1.5:0,189,30.00 ,7.92,0,0,0.00,0.00,0.00,3492,2.2,2.52,0.00 ,0.04,90,750,-10,0.69,0.09,15.1,122.2,-,-,-,-,-,https://doi.org/10.1021/jacsau.1c00414
MIL-101(Cr),TEPA,1:1.5:0,189,30.00 ,7.92,0,0,0.00,0.00,0.00,3492,2.2,2.52,0.00 ,0.04,90,750,5,0.51,0.06,8.5,69.3,-,-,-,-,-,https://doi.org/10.1021/jacsau.1c00414
MIL-101(Cr),TEPA,1:1.5:0,189,30.00 ,7.92,0,0,0.00,0.00,0.00,3492,2.2,2.52,70.00 ,0.04,50,750,-20,0.95,0.12,37.8,51.9,25,-,14.00,5,-,https://doi.org/10.1021/jacsau.1c00414
MIL-101(Cr),TEPA,1:1.5:0,189,50.00 ,13.21,0,0,0.00,0.00,0.00,3492,2.2,2.52,0.00 ,0.04,90,750,25,2.14,0.16,50.0,157.2,-,-,-,-,-,https://doi.org/10.1021/jacsau.1c00414
MIL-101(Cr),TEPA,0.04,189,50.00 ,13.21,0,0,0.00,0.00,0.00,3492,2.2,2.52,0.00 ,0.04,90,750,-20,1.26,0.10,61.9,452.9,25,-,44.10,5,110.00,https://doi.org/10.1021/jacsau.1c00414
MIL-101(Cr),TEPA,1:1.5:0,189,50.00 ,13.21,0,0,0.00,0.00,0.00,3492,2.2,2.52,0.00 ,0.04,90,750,-20,1.26,0.10,61.9,452.9,60,-,25.63,5,-,https://doi.org/10.1021/jacsau.1c00414
MIL-101(Cr),BPEI,1.81:1.52:1,600,9.75 ,3.01,0,0,0.00,0.00,0.00,3340,2.2,2.63,0.00 ,0.04,90,50,25,0.08,0.03,-,-,-,-,-,-,-,https://doi.org/10.1021/acssuschemeng.6b01692
MIL-101(Cr),BPEI,1.81:1.52:1,600,17.76 ,5.35,0,0,0.00,0.00,0.00,3340,2.2,2.63,0.00 ,0.04,90,50,25,0.06,0.02,-,-,-,-,-,-,-,https://doi.org/10.1021/acssuschemeng.6b01692
MIL-101(Cr),BPEI,1.81:1.52:1,600,31.60 ,9.11,0,0,0.00,0.00,0.00,3340,2.2,2.63,0.00 ,0.04,90,50,25,0.25,0.03,-,-,-,-,-,-,-,https://doi.org/10.1021/acssuschemeng.6b01692
MIL-101(Cr),BPEI,1.81:1.52:1,600,36.79 ,10.43,0,0,0.00,0.00,0.00,3340,2.2,2.63,0.00 ,0.04,90,50,25,1.15,0.11,39.5,95.0,-,-,-,-,-,https://doi.org/10.1021/acssuschemeng.6b01692
MIL-101(Cr),BPEI,1.81:1.52:1,600,39.10 ,10.97,0,0,0.00,0.00,0.00,3340,2.2,2.63,0.00 ,0.04,90,50,25,1.06,0.10,-,-,110,-,1.90,3,-,https://doi.org/10.1021/acssuschemeng.6b01692
MIL-101(Cr),BPEI,1.81:1.52:1,600,39.10 ,10.97,0,0,0.00,0.00,0.00,3340,2.2,2.63,0.00 ,0.04,90,50,50,1.06,0.10,-,-,-,-,-,-,-,https://doi.org/10.1021/acssuschemeng.6b01692
MIL-101(Cr),BPEI,1.81:1.52:1,600,39.10 ,10.97,0,0,0.00,0.00,0.00,3340,2.2,2.63,0.00 ,0.04,90,50,75,0.57,0.05,-,-,-,-,-,-,-,https://doi.org/10.1021/acssuschemeng.6b01692
MIL-101(Cr),BPEI,1.81:1.52:1,600,44.20 ,12.35,0,0,0.00,0.00,0.00,3340,2.2,2.63,0.00 ,0.04,90,50,25,1.20,0.10,56.9,137.2,-,-,-,-,-,https://doi.org/10.1021/acssuschemeng.6b01692
MIL-101(Cr),BPEI,1.81:1.52:1,600,51.36 ,14.25,0,0,0.00,0.00,0.00,3340,2.2,2.63,0.00 ,0.04,90,50,25,1.35,0.09,56.9,206.0,-,-,-,-,-,https://doi.org/10.1021/acssuschemeng.6b01692
MIL-101(Cr),TREN,3:0:1,146,45.29 ,16.47,0,0,0.00,0.00,0.00,3340,2.2,2.63,0.00 ,0.04,90,50,25,2.80,0.17,-,-,110,19.800,12.80,3,-,https://doi.org/10.1021/acssuschemeng.6b01692
MCM-36,BPEI,1.81:1.52:1,600,2.70 ,63.00,0,0,0.00,0.00,0.00,765,0.39,18.00,0.00 ,100.00,-,300,25,0.32,0.01,309.0,-,-,-,-,-,-,https://doi.org/10.1021/la505037f
MCM-36,BPEI,1.81:1.52:1,600,3.72 ,86.80,0,0,0.00,0.00,0.00,765,0.39,18.00,0.00 ,100.00,-,300,25,0.49,0.01,296.0,-,-,-,-,-,-,https://doi.org/10.1021/la505037f
MCM-36,BPEI,1.81:1.52:1,600,3.85 ,89.83,0,0,0.00,0.00,0.00,765,0.39,18.00,0.00 ,100.00,-,300,25,0.47,0.01,233.0,-,-,-,-,-,-,https://doi.org/10.1021/la505037f
MCM-36,BPEI,1.81:1.52:1,600,7.52 ,1.75,0,0,0.00,0.00,0.00,765,0.39,18.00,0.00 ,100.00,-,300,25,0.62,0.35,720.0,-,-,-,-,-,-,https://doi.org/10.1021/la505037f
MCM-36,BPEI,1.81:1.52:1,600,14.50 ,3.38,0,0,0.00,0.00,0.00,506,0.26,20.40,0.00 ,100.00,-,300,25,0.22,0.06,559.0,-,-,-,-,-,-,https://doi.org/10.1021/la505037f
MCM-36,BPEI,1.81:1.52:1,600,16.30 ,3.80,0,0,0.00,0.00,0.00,506,0.26,20.40,0.00 ,100.00,-,300,25,0.27,0.07,559.0,-,-,-,-,-,-,https://doi.org/10.1021/la505037f
SBA-15,PAA,1:0:0,15000,50.00 ,8.77,0,0,0.00,0.00,0.00,950,1.31,8.01,0.00 ,100.00,100,50,30,0.13,0.01,-,-,-,-,-,-,-,https://doi.org/10.1002/cphc.201700828
SBA-15,PAA,1:0:0,15000,50.00 ,8.77,0,0,0.00,0.00,0.00,950,1.31,8.01,0.00 ,100.00,100,50,50,0.19,0.02,-,-,-,-,-,-,-,https://doi.org/10.1002/cphc.201700828
SBA-15,PAA,1:0:0,15000,50.00 ,8.77,0,0,0.00,0.00,0.00,950,1.31,8.01,0.00 ,100.00,100,50,75,0.43,0.05,-,-,-,-,-,-,-,https://doi.org/10.1002/cphc.201700828
SBA-15,PAA,1:0:0,15000,50.00 ,8.77,0,0,0.00,0.00,0.00,950,1.31,8.01,0.00 ,100.00,100,50,100,0.98,0.11,-,-,-,-,-,-,-,https://doi.org/10.1002/cphc.201700828
SBA-15,PAA,1:0:0,15000,50.00 ,8.77,0,0,0.00,0.00,0.00,950,1.31,8.01,0.00 ,100.00,100,50,120,1.51,0.17,-,-,-,-,-,-,-,https://doi.org/10.1002/cphc.201700828
SBA-15,PAA,1:0:0,15000,50.00 ,8.77,0,0,0.00,0.00,0.00,950,1.31,8.01,0.00 ,100.00,100,50,140,1.99,0.23,-,-,100,-,8.20,10,122.00,https://doi.org/10.1002/cphc.201700828
SBA-15,PAA,1:0:0,15000,50.00 ,8.77,0,0,0.00,0.00,0.00,950,1.31,8.01,0.00 ,100.00,100,50,160,1.76,0.20,-,-,-,-,-,-,-,https://doi.org/10.1002/cphc.201700828
SBA-15,PAA,1:0:0,15000,50.00 ,8.77,0,0,0.00,0.00,0.00,950,1.31,8.01,0.00 ,100.00,100,50,180,1.44,0.16,-,-,-,-,-,-,-,https://doi.org/10.1002/cphc.201700828
SBA-15,PAA,1:0:0,15000,50.00 ,8.77,0,0,0.00,0.00,0.00,950,1.31,8.01,0.00 ,100.00,100,50,200,0.88,0.10,-,-,-,-,-,-,-,https://doi.org/10.1002/cphc.201700828
SBA-15,PAA,1:0:0,15000,50.00 ,8.77,0,0,0.00,0.00,0.00,950,1.31,8.01,3.00 ,100.00,20,50,140,2.47,0.28,-,-,100,-,0.00,10,-,https://doi.org/10.1002/cphc.201700828
SBA-15,PAA,1:0:0,15000,30.00 ,5.26,0,0,0.00,0.00,0.00,950,1.31,8.01,0.00 ,100.00,100,50,140,1.03,0.20,-,-,-,-,-,-,-,https://doi.org/10.1002/cphc.201700828
SBA-15,PAA,1:0:0,15000,65.00 ,11.40,0,0,0.00,0.00,0.00,950,1.31,8.01,0.00 ,100.00,100,50,140,2.47,0.22,-,-,-,-,-,-,-,https://doi.org/10.1002/cphc.201700828
SBA-15,PAA,1:0:0,15000,75.00 ,13.15,0,0,0.00,0.00,0.00,950,1.31,8.01,0.00 ,100.00,100,50,140,1.71,0.13,-,-,-,-,-,-,-,https://doi.org/10.1002/cphc.201700828
SBA-15,LPEI,0:1:0,423,50.00 ,10.64,0,0,0.00,0.00,0.00,950,1.31,8.01,0.00 ,100.00,100,50,30,1.81,0.17,-,-,-,-,-,-,-,https://doi.org/10.1002/cphc.201700828
SBA-15,LPEI,0:1:0,423,50.00 ,10.64,0,0,0.00,0.00,0.00,950,1.31,8.01,0.00 ,100.00,100,50,50,2.19,0.17,-,-,-,-,-,-,-,https://doi.org/10.1002/cphc.201700828
SBA-15,LPEI,0:1:0,423,50.00 ,10.64,0,0,0.00,0.00,0.00,950,1.31,8.01,0.00 ,100.00,100,50,75,2.72,0.17,-,-,-,-,-,-,-,https://doi.org/10.1002/cphc.201700828
SBA-15,LPEI,0:1:0,423,50.00 ,10.64,0,0,0.00,0.00,0.00,950,1.31,8.01,0.00 ,100.00,100,50,90,2.60,0.17,-,-,-,-,-,-,-,https://doi.org/10.1002/cphc.201700828
SBA-15,LPEI,0:1:0,423,50.00 ,10.64,0,0,0.00,0.00,0.00,950,1.31,8.01,0.00 ,100.00,100,50,100,2.26,0.17,-,-,-,-,-,-,-,https://doi.org/10.1002/cphc.201700828
SBA-15,BPEI,1.22:1.56:1,10000,50.00 ,34.35,0,0,0.00,0.00,0.00,950,1.31,8.01,0.00 ,100.00,100,50,30,0.55,0.05,-,-,-,-,-,-,-,https://doi.org/10.1002/cphc.201700828
SBA-15,BPEI,1.22:1.56:1,10000,50.00 ,34.35,0,0,0.00,0.00,0.00,950,1.31,8.01,0.00 ,100.00,100,50,30,0.55,0.05,-,-,-,-,-,-,-,https://doi.org/10.1002/cphc.201700828
SBA-15,BPEI,1.22:1.56:1,10000,50.00 ,34.35,0,0,0.00,0.00,0.00,950,1.31,8.01,0.00 ,100.00,100,50,75,1.96,0.05,-,-,-,-,-,-,-,https://doi.org/10.1002/cphc.201700828
SBA-15,BPEI,1.22:1.56:1,10000,50.00 ,34.35,0,0,0.00,0.00,0.00,950,1.31,8.01,0.00 ,100.00,100,50,90,2.39,0.05,-,-,-,-,-,-,77.00,https://doi.org/10.1002/cphc.201700828
SBA-15,BPEI,1.22:1.56:1,10000,50.00 ,34.35,0,0,0.00,0.00,0.00,950,1.31,8.01,0.00 ,100.00,100,50,100,2.32,0.05,-,-,-,-,-,-,-,https://doi.org/10.1002/cphc.201700828
MCF,BPEI,1.81:1.52:1,600,50.02 ,11.67,0,0,0.00,0.00,0.00,558,2.82,33.23,0.00 ,10.00,100,-,75,2.73,0.23,-,-,-,-,-,-,-,http://dx.doi.org/10.1016/j.seppur.2015.10.009
MCF,BPEI,1.81:1.52:1,600,59.59 ,13.95,0,0,0.00,0.00,0.00,558,2.82,33.23,0.00 ,10.00,100,-,75,3.41,0.24,-,-,-,-,-,-,-,http://dx.doi.org/10.1016/j.seppur.2015.10.009
MCF,BPEI,1.81:1.52:1,600,83.17 ,18.60,0,0,0.00,0.00,0.00,558,2.82,33.23,0.00 ,10.00,100,-,75,3.53,0.19,-,-,-,-,-,-,-,http://dx.doi.org/10.1016/j.seppur.2015.10.009
MCF,BPEI,1.81:1.52:1,600,70.67 ,16.28,0,0,0.00,0.00,0.00,558,2.82,33.23,0.00 ,10.00,100,-,25,2.56,0.16,1.6,16.7,-,-,-,-,-,http://dx.doi.org/10.1016/j.seppur.2015.10.009
MCF,BPEI,1.81:1.52:1,600,70.67 ,16.28,0,0,0.00,0.00,0.00,558,2.82,33.23,0.00 ,10.00,100,-,40,2.85,0.18,1.5,9.6,-,-,-,-,-,http://dx.doi.org/10.1016/j.seppur.2015.10.009
MCF,BPEI,1.81:1.52:1,600,70.67 ,16.28,0,0,0.00,0.00,0.00,558,2.82,33.23,0.00 ,10.00,100,-,60,3.41,0.21,-,-,-,-,-,-,-,http://dx.doi.org/10.1016/j.seppur.2015.10.009
MCF,BPEI,1.81:1.52:1,600,70.67 ,16.28,0,0,0.00,0.00,0.00,558,2.82,33.23,0.00 ,10.00,100,-,75,3.94,0.24,0.6,1.5,-,-,-,-,-,http://dx.doi.org/10.1016/j.seppur.2015.10.009
MCF,BPEI,1.81:1.52:1,600,70.67 ,16.28,0,0,0.00,0.00,0.00,558,2.82,33.23,0.00 ,10.00,100,-,90,2.55,0.16,0.6,1.2,-,-,-,-,-,http://dx.doi.org/10.1016/j.seppur.2015.10.009
MCF,BPEI,1.81:1.52:1,600,70.67 ,16.28,0,0,0.00,0.00,0.00,558,2.82,33.23,0.00 ,95.00,100,-,25,2.67,0.16,-,-,-,-,-,-,-,http://dx.doi.org/10.1016/j.seppur.2015.10.009
MCF,BPEI,1.81:1.52:1,600,70.67 ,16.28,0,0,0.00,0.00,0.00,558,2.82,33.23,0.00 ,95.00,100,-,40,3.41,0.21,-,-,-,-,-,-,-,http://dx.doi.org/10.1016/j.seppur.2015.10.009
MCF,BPEI,1.81:1.52:1,600,70.67 ,16.28,0,0,0.00,0.00,0.00,558,2.82,33.23,0.00 ,95.00,100,-,60,4.24,0.26,-,-,-,-,-,-,-,http://dx.doi.org/10.1016/j.seppur.2015.10.009
MCF,BPEI,1.81:1.52:1,600,70.67 ,16.28,0,0,0.00,0.00,0.00,558,2.82,33.23,0.00 ,95.00,100,-,75,5.16,0.32,-,-,-,-,-,-,-,http://dx.doi.org/10.1016/j.seppur.2015.10.009
MCF,BPEI,1.81:1.52:1,600,70.67 ,16.28,0,0,0.00,0.00,0.00,558,2.82,33.23,0.00 ,95.00,100,-,90,5.13,0.32,-,-,-,-,-,-,-,http://dx.doi.org/10.1016/j.seppur.2015.10.009
MCF,BPEI,1:1:0.86,537,50.00 ,9.14,0,0,0.00,0.00,0.00,562,2.31,22.00,0.00 ,100.00,100,60,75,2.97,0.33,0.8,9.3,110,2.530,3.39,10,-,https://doi.org/10.1246/bcsj.20160286
MCF,EP,1:1.17:1.07,545,50.00 ,8.44,0,0,0.00,0.00,0.10,562,2.31,22.00,0.00 ,100.00,100,60,75,3.16,0.37,0.8,13.2,110,1.040,0.00,10,-,https://doi.org/10.1246/bcsj.20160286
MCF,EP,1:1.53:1.60,553,50.00 ,6.49,0,0,0.00,0.00,0.20,562,2.31,22.00,0.00 ,100.00,100,60,75,2.31,0.36,0.8,4.8,-,-,-,-,-,https://doi.org/10.1246/bcsj.20160286
MCF,EP,1:2.33:2.63,561,50.00 ,6.44,0,0,0.00,0.00,0.30,562,2.31,22.00,0.00 ,100.00,100,60,75,1.61,0.25,0.8,2.8,110,0.160,0.00,10,-,https://doi.org/10.1246/bcsj.20160286
MCF,EP,1:5.18:6.48,577,50.00 ,5.44,0,0,0.00,0.00,0.50,562,2.31,22.00,0.00 ,100.00,100,60,75,0.83,0.15,1.1,27.2,-,-,-,-,-,https://doi.org/10.1246/bcsj.20160286
MCF,EP,1:10.6:30.04,593,50.00 ,5.09,0,0,0.00,0.00,0.70,562,2.31,22.00,0.00 ,100.00,100,60,75,0.30,0.06,8.9,36.3,-,-,-,-,-,https://doi.org/10.1246/bcsj.20160286
MCF,EP,0:10.4:89.6,617,50.00 ,4.93,0,0,0.00,0.00,1.00,562,2.31,22.00,0.00 ,100.00,100,60,75,0.11,0.02,-,-,-,-,-,-,-,https://doi.org/10.1246/bcsj.20160286
MCF,TEPA,1:1.5:0,189,70.00 ,15.16,0,0,0.00,0.00,0.00,272,1.5,27.80,0.00 ,100.00,70,120,40,4.17,0.28,2.4,3.8,-,-,-,-,104.00,https://doi.org/10.1021/acsomega.0c01515
MCF,TEPA,1:1.5:0,189,70.00 ,14.75,DEA,0,0.17,0.00,0.13,272,1.5,27.80,0.00 ,100.00,70,120,40,4.42,0.30,-,-,-,-,-,-,96.00,https://doi.org/10.1021/acsomega.0c01515
MCF,TEPA,1:1.5:0,189,70.00 ,13.89,DEA,0,0.40,0.00,0.14,272,1.5,27.80,0.00 ,100.00,70,120,40,5.12,0.37,-,-,-,-,-,-,81.00,https://doi.org/10.1021/acsomega.0c01515
MCF,TEPA,1:1.5:0,189,70.00 ,11.95,DEA,0,0.75,0.00,0.16,272,1.5,27.80,0.00 ,100.00,70,120,40,5.62,0.47,2.4,5.1,-,-,-,-,80.00,https://doi.org/10.1021/acsomega.0c01515
MCF,TEPA,1:1.5:0,189,70.00 ,11.03,DEA,0,1.33,0.00,0.17,272,1.5,27.80,0.00 ,100.00,70,120,40,5.32,0.48,-,-,-,-,-,-,77.00,https://doi.org/10.1021/acsomega.0c01515
MCF,TEPA,1:1.5:0,189,70.00 ,9.34,DEA,0,2.50,0.00,0.20,272,1.5,27.80,0.00 ,100.00,70,120,40,4.76,0.51,-,-,-,-,-,-,72.00,https://doi.org/10.1021/acsomega.0c01515
MCF,TEPA,1:1.5:0,189,70.00 ,7.81,DEA,0,6.00,0.00,0.24,272,1.5,27.80,0.00 ,100.00,70,120,40,4.20,0.54,-,-,-,-,-,-,68.00,https://doi.org/10.1021/acsomega.0c01515
MCF,DEA, 0:1:0,189,70.00 ,6.43,0,0,0.00,0.00,0.00,272,1.5,27.80,0.00 ,100.00,70,120,40,3.38,0.53,2.4,3.0,-,-,-,-,68.00,https://doi.org/10.1021/acsomega.0c01515
MCF,TEPA,1:1.5:0,189,70.00 ,15.16,0,0,0.00,0.00,0.00,272,1.5,27.80,0.00 ,100.00,70,120,20,3.12,0.21,-,-,-,-,-,-,-,https://doi.org/10.1021/acsomega.0c01515
MCF,TEPA,1:1.5:0,189,70.00 ,15.16,0,0,0.00,0.00,0.00,272,1.5,27.80,0.00 ,100.00,70,120,30,3.60,0.24,-,-,-,-,-,-,-,https://doi.org/10.1021/acsomega.0c01515
MCF,TEPA,1:1.5:0,189,70.00 ,15.16,0,0,0.00,0.00,0.00,272,1.5,27.80,0.00 ,100.00,70,120,40,4.15,0.27,-,-,-,-,-,-,-,https://doi.org/10.1021/acsomega.0c01515
MCF,TEPA,1:1.5:0,189,70.00 ,15.16,0,0,0.00,0.00,0.00,272,1.5,27.80,0.00 ,100.00,70,120,50,4.38,0.29,-,-,-,-,-,-,-,https://doi.org/10.1021/acsomega.0c01515
MCF,TEPA,1:1.5:0,189,70.00 ,15.16,0,0,0.00,0.00,0.00,272,1.5,27.80,0.00 ,100.00,70,120,60,5.03,0.33,-,-,-,-,-,-,-,https://doi.org/10.1021/acsomega.0c01515
MCF,TEPA,1:1.5:0,189,70.00 ,15.16,0,0,0.00,0.00,0.00,272,1.5,27.80,0.00 ,100.00,70,120,70,5.46,0.36,-,-,-,-,-,-,-,https://doi.org/10.1021/acsomega.0c01515
MCF,TEPA,1:1.5:0,189,70.00 ,15.16,0,0,0.00,0.00,0.00,272,1.5,27.80,0.00 ,100.00,70,120,80,4.97,0.33,-,-,-,-,-,-,-,https://doi.org/10.1021/acsomega.0c01515
MCF,TEPA,1:1.5:0,189,70.00 ,11.95,DEA,0,0.75,0.00,0.16,272,1.5,27.80,0.00 ,100.00,70,120,20,4.66,0.39,-,-,-,-,-,-,-,https://doi.org/10.1021/acsomega.0c01515
MCF,TEPA,1:1.5:0,189,70.00 ,11.95,DEA,0,0.75,0.00,0.16,272,1.5,27.80,0.00 ,100.00,70,120,30,5.14,0.43,-,-,-,-,-,-,-,https://doi.org/10.1021/acsomega.0c01515
MCF,TEPA,1:1.5:0,189,70.00 ,11.95,DEA,0,0.75,0.00,0.16,272,1.5,27.80,0.00 ,100.00,70,120,40,5.59,0.47,-,-,-,-,-,-,-,https://doi.org/10.1021/acsomega.0c01515
MCF,TEPA,1:1.5:0,189,70.00 ,11.95,DEA,0,0.75,0.00,0.16,272,1.5,27.80,0.00 ,100.00,70,120,50,5.88,0.49,-,-,-,-,-,-,-,https://doi.org/10.1021/acsomega.0c01515
MCF,TEPA,1:1.5:0,189,70.00 ,11.95,DEA,0,0.75,0.00,0.16,272,1.5,27.80,0.00 ,100.00,70,120,60,5.33,0.45,-,-,-,-,-,-,-,https://doi.org/10.1021/acsomega.0c01515
MCF,TEPA,1:1.5:0,189,70.00 ,11.95,DEA,0,0.75,0.00,0.16,272,1.5,27.80,0.00 ,100.00,70,120,70,5.01,0.42,-,-,-,-,-,-,-,https://doi.org/10.1021/acsomega.0c01515
MCF,TEPA,1:1.5:0,189,70.00 ,11.95,DEA,0,0.75,0.00,0.16,272,1.5,27.80,0.00 ,100.00,70,120,80,3.43,0.29,-,-,-,-,-,-,-,https://doi.org/10.1021/acsomega.0c01515
MCF,TEPA,1:1.5:0,189,70.00 ,9.34,DEA,0,2.50,0.00,0.20,272,1.5,27.80,0.00 ,100.00,70,120,20,4.66,0.50,-,-,-,-,-,-,-,https://doi.org/10.1021/acsomega.0c01515
MCF,TEPA,1:1.5:0,189,70.00 ,9.34,DEA,0,2.50,0.00,0.20,272,1.5,27.80,0.00 ,100.00,70,120,30,4.89,0.52,-,-,-,-,-,-,-,https://doi.org/10.1021/acsomega.0c01515
MCF,TEPA,1:1.5:0,189,70.00 ,9.34,DEA,0,2.50,0.00,0.20,272,1.5,27.80,0.00 ,100.00,70,120,40,4.71,0.51,-,-,-,-,-,-,-,https://doi.org/10.1021/acsomega.0c01515
MCF,TEPA,1:1.5:0,189,70.00 ,9.34,DEA,0,2.50,0.00,0.20,272,1.5,27.80,0.00 ,100.00,70,120,50,4.53,0.49,-,-,-,-,-,-,-,https://doi.org/10.1021/acsomega.0c01515
MCF,TEPA,1:1.5:0,189,70.00 ,9.34,DEA,0,2.50,0.00,0.20,272,1.5,27.80,0.00 ,100.00,70,120,60,3.91,0.42,-,-,-,-,-,-,-,https://doi.org/10.1021/acsomega.0c01515
MCF,TEPA,1:1.5:0,189,70.00 ,9.34,DEA,0,2.50,0.00,0.20,272,1.5,27.80,0.00 ,100.00,70,120,70,3.69,0.40,-,-,-,-,-,-,-,https://doi.org/10.1021/acsomega.0c01515
MCF,TEPA,1:1.5:0,189,70.00 ,9.34,DEA,0,2.50,0.00,0.20,272,1.5,27.80,0.00 ,100.00,70,120,80,3.04,0.33,-,-,-,-,-,-,-,https://doi.org/10.1021/acsomega.0c01515
MCM-41,BPEI,1.81:1.52:1,600,50.00 ,11.67,0,0,0.00,0.00,0.00,968,0.87,3.60,0.00 ,100.00,30,180,50,1.36,0.12,1.7,45.1,-,-,-,-,-,https://doi.org/10.1016/j.energy.2020.119093
MCM-41,BPEI,1.81:1.52:1,600,50.00 ,11.67,0,0,0.00,0.00,0.00,968,0.87,3.60,0.00 ,100.00,30,180,75,2.63,0.23,2.2,38.5,105,-,15.26,10,-,https://doi.org/10.1016/j.energy.2020.119093
MCM-41,BPEI,1.81:1.52:1,600,50.00 ,11.67,0,0,0.00,0.00,0.00,968,0.87,3.60,0.00 ,100.00,30,180,100,2.59,0.22,1.5,10.2,-,-,-,-,-,https://doi.org/10.1016/j.energy.2020.119093
MCM-41,BPEI,1.81:1.52:1,600,60.00 ,14.00,0,0,0.00,0.00,0.00,968,0.87,3.60,0.00 ,100.00,30,180,75,2.75,0.20,2.7,41.8,-,-,-,-,-,https://doi.org/10.1016/j.energy.2020.119093
MCM-41,BPEI,1.81:1.52:1,600,70.00 ,16.33,0,0,0.00,0.00,0.00,968,0.87,3.60,0.00 ,100.00,30,180,75,2.72,0.17,4.6,59.1,-,-,-,-,-,https://doi.org/10.1016/j.energy.2020.119093
BHMS,BPEI,1.81:1.52:1,600,50.00 ,11.67,0,0,0.00,0.00,0.00,256,1.05,16.50,0.00 ,100.00,30,180,75,2.25,0.19,2.7,42.1,-,-,-,-,-,https://doi.org/10.1016/j.energy.2020.119093
BHMS,BPEI,1.81:1.52:1,600,50.00 ,11.67,0,0,0.00,0.00,0.00,253,1.24,19.60,0.00 ,100.00,30,180,75,2.84,0.24,2.6,18.2,-,-,-,-,-,https://doi.org/10.1016/j.energy.2020.119093
BHMS,BPEI,1.81:1.52:1,600,50.00 ,11.67,0,0,0.00,0.00,0.00,240,1.10,18.40,0.00 ,100.00,30,180,50,2.20,0.19,2.3,7.2,-,-,-,-,-,https://doi.org/10.1016/j.energy.2020.119093
BHMS,BPEI,1.81:1.52:1,600,50.00 ,11.67,0,0,0.00,0.00,0.00,240,1.10,18.40,0.00 ,100.00,30,180,75,2.95,0.25,2.3,22.5,-,-,-,-,-,https://doi.org/10.1016/j.energy.2020.119093
BHMS,BPEI,1.81:1.52:1,600,50.00 ,11.67,0,0,0.00,0.00,0.00,240,1.10,18.40,0.00 ,100.00,30,180,100,3.45,0.30,2.3,7.1,-,-,-,-,-,https://doi.org/10.1016/j.energy.2020.119093
BHMS,BPEI,1.81:1.52:1,600,60.00 ,14.00,0,0,0.00,0.00,0.00,240,1.10,18.40,0.00 ,100.00,30,180,75,3.25,0.23,2.7,29.2,-,-,-,-,-,https://doi.org/10.1016/j.energy.2020.119093
BHMS,BPEI,1.81:1.52:1,600,70.00 ,16.33,0,0,0.00,0.00,0.00,240,1.10,18.40,0.00 ,100.00,30,180,75,2.45,0.15,3.6,58.4,-,-,-,-,-,https://doi.org/10.1016/j.energy.2020.119093
BHMS,BPEI,1.81:1.52:1,600,50.00 ,11.67,0,0,0.00,0.00,0.00,237,1.38,23.30,0.00 ,100.00,30,180,75,3.97,0.34,2.6,6.0,-,-,-,-,-,https://doi.org/10.1016/j.energy.2020.119093
BHMS,BPEI,1.81:1.52:1,600,60.00 ,14.00,0,0,0.00,0.00,0.00,237,1.38,23.30,0.00 ,100.00,30,180,75,3.70,0.26,-,-,-,-,-,-,-,https://doi.org/10.1016/j.energy.2020.119093
BHMS,BPEI,1.81:1.52:1,600,70.00 ,16.33,0,0,0.00,0.00,0.00,237,1.38,23.30,0.00 ,100.00,30,180,75,3.54,0.22,-,-,-,-,-,-,-,https://doi.org/10.1016/j.energy.2020.119093
THMS,BPEI,1.81:1.52:1,600,50.00 ,11.67,0,0,0.00,0.00,0.00,400,1.13,11.30,0.00 ,100.00,30,180,75,2.38,0.20,26.1,33.7,-,-,-,-,-,https://doi.org/10.1016/j.energy.2020.119093
THMS,BPEI,1.81:1.52:1,600,50.00 ,11.67,0,0,0.00,0.00,0.00,756,1.95,10.30,0.00 ,100.00,30,180,50,2.86,0.25,0.8,7.6,-,-,-,-,-,https://doi.org/10.1016/j.energy.2020.119093
THMS,BPEI,1.81:1.52:1,600,50.00 ,11.67,0,0,0.00,0.00,0.00,756,1.95,10.30,0.00 ,100.00,30,180,75,3.50,0.31,0.8,4.2,105,-,17.35,10,-,https://doi.org/10.1016/j.energy.2020.119093
THMS,BPEI,1.81:1.52:1,600,50.00 ,11.67,0,0,0.00,0.00,0.00,756,1.95,10.30,0.00 ,100.00,30,180,100,2.95,0.25,0.8,3.3,-,-,-,-,-,https://doi.org/10.1016/j.energy.2020.119093
THMS,BPEI,1.81:1.52:1,600,60.00 ,14.00,0,0,0.00,0.00,0.00,756,1.95,10.30,0.00 ,100.00,30,180,75,4.37,0.31,-,-,-,-,-,-,-,https://doi.org/10.1016/j.energy.2020.119093
THMS,BPEI,1.81:1.52:1,600,70.00 ,16.33,0,0,0.00,0.00,0.00,756,1.95,10.30,0.00 ,100.00,30,180,50,3.45,0.21,3.5,4.4,-,-,-,-,-,https://doi.org/10.1016/j.energy.2020.119093
THMS,BPEI,1.81:1.52:1,600,70.00 ,16.33,0,0,0.00,0.00,0.00,756,1.95,10.30,0.00 ,100.00,30,180,75,4.88,0.30,2.1,15.2,105,-,4.90,10,-,https://doi.org/10.1016/j.energy.2020.119093
THMS,BPEI,1.81:1.52:1,600,70.00 ,16.33,0,0,0.00,0.00,0.00,756,1.95,10.30,0.00 ,100.00,30,180,100,4.72,0.29,1.3,3.4,-,-,-,-,-,https://doi.org/10.1016/j.energy.2020.119093
THMS,BPEI,1.81:1.52:1,600,75.00 ,17.50,0,0,0.00,0.00,0.00,756,1.95,10.30,0.00 ,100.00,30,180,75,3.54,0.20,3.3,46.9,-,-,-,-,-,https://doi.org/10.1016/j.energy.2020.119093
THMS,BPEI,1.81:1.52:1,600,50.00 ,11.67,0,0,0.00,0.00,0.00,720,1.17,9.50,0.00 ,100.00,30,180,75,3.32,0.28,2.4,10.2,-,-,-,-,-,https://doi.org/10.1016/j.energy.2020.119093
THMS,BPEI,1.81:1.52:1,600,50.00 ,11.67,0,0,0.00,0.00,0.00,525,1.17,8.90,0.00 ,100.00,30,180,75,2.61,0.22,2.7,23.9,-,-,-,-,-,https://doi.org/10.1016/j.energy.2020.119093
THMS,BPEI,1.81:1.52:1,600,50.00 ,11.67,0,0,0.00,0.00,0.00,752,1.60,8.50,0.00 ,100.00,30,180,75,3.13,0.27,2.6,14.9,-,-,-,-,-,https://doi.org/10.1016/j.energy.2020.119093
THMS,BPEI,1.81:1.52:1,600,50.00 ,11.67,0,0,0.00,0.00,0.00,621,1.21,7.80,0.00 ,100.00,30,180,75,2.38,0.20,2.6,30.3,-,-,-,-,-,https://doi.org/10.1016/j.energy.2020.119093
THMS,BPEI,1.81:1.52:1,600,50.00 ,11.67,0,0,0.00,0.00,0.00,800,1.23,6.10,0.00 ,100.00,30,180,75,2.63,0.23,2.7,19.2,-,-,-,-,-,https://doi.org/10.1016/j.energy.2020.119093
THMS,BPEI,1.81:1.52:1,600,50.00 ,11.67,0,0,0.00,0.00,0.00,735,1.03,5.60,0.00 ,100.00,30,180,75,2.11,0.18,2.7,41.5,-,-,-,-,-,https://doi.org/10.1016/j.energy.2020.119093
MCM-41,BPEI,1.22:1.56:1,10000,50.00 ,11.67,0,0,0.00,0.00,0.00,968,0.87,3.60,0.00 ,100.00,30,180,75,2.25,0.19,1.2,47.6,-,-,-,-,-,https://doi.org/10.1016/j.energy.2020.119093
MCM-41,BPEI,1.22:1.56:1,10000,60.00 ,14.00,0,0,0.00,0.00,0.00,968,0.87,3.60,0.00 ,100.00,30,180,75,2.63,0.19,-,-,-,-,-,-,-,https://doi.org/10.1016/j.energy.2020.119093
BHMS,BPEI,1.22:1.56:1,10000,50.00 ,11.67,0,0,0.00,0.00,0.00,256,1.05,16.50,0.00 ,100.00,30,180,75,1.66,0.14,1.9,73.2,-,-,-,-,-,https://doi.org/10.1016/j.energy.2020.119093
BHMS,BPEI,1.22:1.56:1,10000,50.00 ,11.33,0,0,0.00,0.00,0.00,253,1.24,19.60,0.00 ,100.00,30,180,75,2.63,0.23,1.2,17.1,-,-,-,-,-,https://doi.org/10.1016/j.energy.2020.119093
BHMS,BPEI,1.22:1.56:1,10000,50.00 ,11.33,0,0,0.00,0.00,0.00,240,1.10,18.40,0.00 ,100.00,30,180,75,2.70,0.24,1.0,33.5,-,-,-,-,-,https://doi.org/10.1016/j.energy.2020.119093
BHMS,BPEI,1.22:1.56:1,10000,60.00 ,13.59,0,0,0.00,0.00,0.00,240,1.10,18.40,0.00 ,100.00,30,180,75,2.72,0.20,-,-,-,-,-,-,-,https://doi.org/10.1016/j.energy.2020.119093
BHMS,BPEI,1.22:1.56:1,10000,50.00 ,11.33,0,0,0.00,0.00,0.00,237,1.38,23.30,0.00 ,100.00,30,180,75,2.93,0.26,1.0,8.3,-,-,-,-,-,https://doi.org/10.1016/j.energy.2020.119093
BHMS,BPEI,1.22:1.56:1,10000,50.00 ,11.33,0,0,0.00,0.00,0.00,400,1.13,11.30,0.00 ,100.00,30,180,75,1.70,0.15,2.4,67.5,-,-,-,-,-,https://doi.org/10.1016/j.energy.2020.119093
BHMS,BPEI,1.22:1.56:1,10000,50.00 ,11.33,0,0,0.00,0.00,0.00,756,1.95,10.30,0.00 ,100.00,30,180,50,2.50,0.22,1.6,38.7,-,-,-,-,-,https://doi.org/10.1016/j.energy.2020.119093
BHMS,BPEI,1.22:1.56:1,10000,50.00 ,11.33,0,0,0.00,0.00,0.00,756,1.95,10.30,0.00 ,100.00,30,180,75,2.84,0.25,1.4,4.2,-,-,-,-,-,https://doi.org/10.1016/j.energy.2020.119093
THMS,BPEI,1.22:1.56:1,10000,50.00 ,11.33,0,0,0.00,0.00,0.00,756,1.95,10.30,0.00 ,100.00,30,180,100,2.34,0.21,1.6,4.3,-,-,-,-,-,https://doi.org/10.1016/j.energy.2020.119093
THMS,BPEI,1.22:1.56:1,10000,70.00 ,15.86,0,0,0.00,0.00,0.00,756,1.95,10.30,0.00 ,100.00,30,180,50,2.61,0.16,3.9,58.3,-,-,-,-,-,https://doi.org/10.1016/j.energy.2020.119093
THMS,BPEI,1.22:1.56:1,10000,70.00 ,15.86,0,0,0.00,0.00,0.00,756,1.95,10.30,0.00 ,100.00,30,180,75,3.86,0.24,2.7,42.6,105,-,2.76,10,-,https://doi.org/10.1016/j.energy.2020.119093
THMS,BPEI,1.22:1.56:1,10000,70.00 ,15.86,0,0,0.00,0.00,0.00,756,1.95,10.30,0.00 ,100.00,30,180,100,3.84,0.24,4.8,7.4,-,-,-,-,-,https://doi.org/10.1016/j.energy.2020.119093
THMS,BPEI,1.22:1.56:1,10000,75.00 ,16.99,0,0,0.00,0.00,0.00,756,1.95,10.30,0.00 ,100.00,30,180,75,3.68,0.22,2.1,36.7,-,-,-,-,-,https://doi.org/10.1016/j.energy.2020.119093
THMS,BPEI,1.22:1.56:1,10000,50.00 ,11.33,0,0,0.00,0.00,0.00,720,1.71,9.50,0.00 ,100.00,30,180,75,2.88,0.25,1.0,6.5,-,-,-,-,-,https://doi.org/10.1016/j.energy.2020.119093
THMS,BPEI,1.22:1.56:1,10000,50.00 ,11.33,0,0,0.00,0.00,0.00,525,1.17,8.90,0.00 ,100.00,30,180,75,2.50,0.22,1.5,26.2,-,-,-,-,-,https://doi.org/10.1016/j.energy.2020.119093
THMS,BPEI,1.22:1.56:1,10000,50.00 ,11.33,0,0,0.00,0.00,0.00,752,1.60,8.90,0.00 ,100.00,30,180,75,2.66,0.23,1.0,5.4,-,-,-,-,-,https://doi.org/10.1016/j.energy.2020.119093
THMS,BPEI,1.22:1.56:1,10000,50.00 ,11.33,0,0,0.00,0.00,0.00,621,1.21,7.80,0.00 ,100.00,30,180,75,1.91,0.17,5.7,47.1,-,-,-,-,-,https://doi.org/10.1016/j.energy.2020.119093
THMS,BPEI,1.22:1.56:1,10000,50.00 ,11.33,0,0,0.00,0.00,0.00,800,1.23,6.10,0.00 ,100.00,30,180,75,1.70,0.15,1.9,43.2,-,-,-,-,-,https://doi.org/10.1016/j.energy.2020.119093
THMS,BPEI,1.22:1.56:1,10000,50.00 ,11.33,0,0,0.00,0.00,0.00,735,1.03,5.60,0.00 ,100.00,30,180,75,1.54,0.14,1.9,69.8,-,-,-,-,-,https://doi.org/10.1016/j.energy.2020.119093
THMS,BPEI,1.22:1.56:1,10000,70.00 ,15.86,0,0,0.00,0.00,0.00,756,1.95,10.30,0.00 ,100.00,30,180,75,4.25,0.27,2.1,39.2,105,-,-1.00,10,-,https://doi.org/10.1016/j.energy.2020.119093
SBA-15,TEPA,1:1.5:0,189,19.49 ,5.16,0,0,0.00,0.00,0.00,270,1.39,20.40,0.00 ,0.04,100,120,25,0.85,0.16,27.3,56.8,-,-,-,-,-,https://doi.org/10.1016/j.seppur.2023.124580
SBA-15,TEPA,1:1.5:0,189,19.49 ,5.16,0,0,0.00,0.00,0.00,270,1.39,20.40,0.00 ,0.04,100,120,30,0.80,0.16,-,-,-,-,-,-,-,https://doi.org/10.1016/j.seppur.2023.124580
SBA-15,TEPA,1:1.5:0,189,19.49 ,5.16,0,0,0.00,0.00,0.00,270,1.39,20.40,0.00 ,0.04,100,120,35,0.72,0.14,-,-,-,-,-,-,-,https://doi.org/10.1016/j.seppur.2023.124580
SBA-15,TEPA,1:1.5:0,189,28.56 ,7.56,0,0,0.00,0.00,0.00,270,1.39,20.40,0.00 ,0.04,100,120,25,1.49,0.20,47.5,98.5,-,-,-,-,-,https://doi.org/10.1016/j.seppur.2023.124580
SBA-15,TEPA,1:1.5:0,189,28.56 ,7.56,0,0,0.00,0.00,0.00,270,1.39,20.40,0.00 ,0.04,100,120,30,1.49,0.20,-,-,-,-,-,-,-,https://doi.org/10.1016/j.seppur.2023.124580
SBA-15,TEPA,1:1.5:0,189,28.56 ,7.56,0,0,0.00,0.00,0.00,270,1.39,20.40,0.00 ,0.04,100,120,35,1.41,0.19,-,-,-,-,-,-,-,https://doi.org/10.1016/j.seppur.2023.124580
SBA-15,TEPA,1:1.5:0,189,39.29 ,10.39,0,0,0.00,0.00,0.00,270,1.39,20.40,0.00 ,0.04,100,120,25,2.15,0.21,88.9,-,100,22.120,28.88,50,-,https://doi.org/10.1016/j.seppur.2023.124580
SBA-15,TEPA,1:1.5:0,189,39.29 ,10.39,0,0,0.00,0.00,0.00,270,1.39,20.40,0.00 ,0.04,100,120,30,2.20,0.21,-,-,-,-,-,-,-,https://doi.org/10.1016/j.seppur.2023.124580
SBA-15,TEPA,1:1.5:0,189,39.29 ,10.39,0,0,0.00,0.00,0.00,270,1.39,20.40,0.00 ,0.04,100,120,35,2.19,0.21,-,-,-,-,-,-,-,https://doi.org/10.1016/j.seppur.2023.124580
SBA-15,TEPA,1:1.5:0,189,49.65 ,13.13,0,0,0.00,0.00,0.00,270,1.39,20.40,0.00 ,0.04,100,120,25,2.57,0.20,-,-,-,-,-,-,-,https://doi.org/10.1016/j.seppur.2023.124580
SBA-15,TEPA,1:1.5:0,189,49.65 ,13.13,0,0,0.00,0.00,0.00,270,1.39,20.40,0.00 ,0.04,100,120,30,2.69,0.20,-,-,-,-,-,-,-,https://doi.org/10.1016/j.seppur.2023.124580
SBA-15,TEPA,1:1.5:0,189,49.65 ,13.13,0,0,0.00,0.00,0.00,270,1.39,20.40,0.00 ,0.04,100,120,35,2.76,0.21,-,-,-,-,-,-,-,https://doi.org/10.1016/j.seppur.2023.124580
SBA-15,BPEI,1.81:1.52:1,350,19.37 ,2.77,0,0,0.00,0.00,0.00,270,1.39,20.40,0.00 ,0.04,100,120,25,0.57,0.20,24.7,61.0,-,-,-,-,-,https://doi.org/10.1016/j.seppur.2023.124580
SBA-15,BPEI,1.81:1.52:1,350,19.37 ,2.77,0,0,0.00,0.00,0.00,270,1.39,20.40,0.00 ,0.04,100,120,30,0.57,0.21,-,-,-,-,-,-,-,https://doi.org/10.1016/j.seppur.2023.124580
SBA-15,BPEI,1.81:1.52:1,350,19.37 ,2.77,0,0,0.00,0.00,0.00,270,1.39,20.40,0.00 ,0.04,100,120,35,0.55,0.20,-,-,-,-,-,-,-,https://doi.org/10.1016/j.seppur.2023.124580
SBA-15,BPEI,1.81:1.52:1,350,28.03 ,4.00,0,0,0.00,0.00,0.00,270,1.39,20.40,0.00 ,0.04,100,120,25,1.07,0.27,23.5,115.4,-,-,-,-,-,https://doi.org/10.1016/j.seppur.2023.124580
SBA-15,BPEI,1.81:1.52:1,350,28.03 ,4.00,0,0,0.00,0.00,0.00,270,1.39,20.40,0.00 ,0.04,100,120,30,1.08,0.27,-,-,-,-,-,-,-,https://doi.org/10.1016/j.seppur.2023.124580
SBA-15,BPEI,1.81:1.52:1,350,28.03 ,4.00,0,0,0.00,0.00,0.00,270,1.39,20.40,0.00 ,0.04,100,120,35,1.09,0.27,-,-,-,-,-,-,-,https://doi.org/10.1016/j.seppur.2023.124580
SBA-15,BPEI,1.81:1.52:1,350,39.59 ,5.66,0,0,0.00,0.00,0.00,270,1.39,20.40,0.00 ,0.04,100,120,25,1.53,0.27,-,-,100,0.540,0.77,50,-,https://doi.org/10.1016/j.seppur.2023.124580
SBA-15,BPEI,1.81:1.52:1,350,39.59 ,5.66,0,0,0.00,0.00,0.00,270,1.39,20.40,0.00 ,0.04,100,120,30,1.63,0.29,-,-,-,-,-,-,-,https://doi.org/10.1016/j.seppur.2023.124580
SBA-15,BPEI,1.81:1.52:1,350,39.59 ,8.89,0,0,0.00,0.00,0.00,270,1.39,20.40,0.00 ,0.04,100,120,35,1.69,0.19,-,-,-,-,-,-,-,https://doi.org/10.1016/j.seppur.2023.124580
SBA-15,BPEI,1.81:1.52:1,350,49.21 ,11.05,0,0,0.00,0.00,0.00,270,1.39,20.40,0.00 ,0.04,100,120,25,1.70,0.15,-,-,-,-,-,-,-,https://doi.org/10.1016/j.seppur.2023.124580
SBA-15,BPEI,1.81:1.52:1,350,49.21 ,11.05,0,0,0.00,0.00,0.00,270,1.39,20.40,0.00 ,0.04,100,120,30,1.81,0.16,-,-,-,-,-,-,-,https://doi.org/10.1016/j.seppur.2023.124580
SBA-15,BPEI,1.81:1.52:1,350,49.21 ,11.05,0,0,0.00,0.00,0.00,270,1.39,20.40,0.00 ,0.04,100,120,35,1.91,0.17,-,-,-,-,-,-,-,https://doi.org/10.1016/j.seppur.2023.124580
SBA-15,BPEI,1.42:1.14:1,537,19.82 ,4.43,0,0,0.00,0.00,0.00,270,1.39,20.40,0.00 ,0.04,100,120,25,0.51,0.12,24.9,82.5,-,-,-,-,-,https://doi.org/10.1016/j.seppur.2023.124580
SBA-15,BPEI,1.42:1.14:1,537,19.82 ,4.43,0,0,0.00,0.00,0.00,270,1.39,20.40,0.00 ,0.04,100,120,30,0.52,0.12,-,-,-,-,-,-,-,https://doi.org/10.1016/j.seppur.2023.124580
SBA-15,BPEI,1.42:1.14:1,537,19.82 ,4.43,0,0,0.00,0.00,0.00,270,1.39,20.40,0.00 ,0.04,100,120,35,0.50,0.11,-,-,-,-,-,-,-,https://doi.org/10.1016/j.seppur.2023.124580
SBA-15,BPEI,1.42:1.14:1,537,28.48 ,6.36,0,0,0.00,0.00,0.00,270,1.39,20.40,0.00 ,0.04,100,120,25,0.95,0.15,41.8,109.1,-,-,-,-,-,https://doi.org/10.1016/j.seppur.2023.124580
SBA-15,BPEI,1.42:1.14:1,537,28.48 ,6.36,0,0,0.00,0.00,0.00,270,1.39,20.40,0.00 ,0.04,100,120,30,0.98,0.15,-,-,-,-,-,-,-,https://doi.org/10.1016/j.seppur.2023.124580
SBA-15,BPEI,1.42:1.14:1,537,28.48 ,6.36,0,0,0.00,0.00,0.00,270,1.39,20.40,0.00 ,0.04,100,120,35,0.97,0.15,-,-,-,-,-,-,-,https://doi.org/10.1016/j.seppur.2023.124580
SBA-15,BPEI,1.42:1.14:1,537,37.76 ,8.44,0,0,0.00,0.00,0.00,270,1.39,20.40,0.00 ,0.04,100,120,25,1.25,0.15,52.6,-,100,0.260,0.81,50,-,https://doi.org/10.1016/j.seppur.2023.124580
SBA-15,BPEI,1.42:1.14:1,537,37.76 ,8.44,0,0,0.00,0.00,0.00,270,1.39,20.40,0.00 ,0.04,100,120,30,1.36,0.16,-,-,-,-,-,-,-,https://doi.org/10.1016/j.seppur.2023.124580
SBA-15,BPEI,1.42:1.14:1,537,37.76 ,8.44,0,0,0.00,0.00,0.00,270,1.39,20.40,0.00 ,0.04,100,120,35,1.40,0.17,-,-,-,-,-,-,-,https://doi.org/10.1016/j.seppur.2023.124580
SBA-15,BPEI,1.42:1.14:1,537,49.20 ,10.99,0,0,0.00,0.00,0.00,270,1.39,20.40,0.00 ,0.04,100,120,25,1.39,0.13,76.9,-,-,-,-,-,-,https://doi.org/10.1016/j.seppur.2023.124580
SBA-15,BPEI,1.42:1.14:1,537,49.20 ,10.99,0,0,0.00,0.00,0.00,270,1.39,20.40,0.00 ,0.04,100,120,30,1.56,0.14,-,-,-,-,-,-,-,https://doi.org/10.1016/j.seppur.2023.124580
SBA-15,BPEI,1.42:1.14:1,537,49.20 ,10.99,0,0,0.00,0.00,0.00,270,1.39,20.40,0.00 ,0.04,100,120,35,1.67,0.15,-,-,-,-,-,-,-,https://doi.org/10.1016/j.seppur.2023.124580
SBA-15,BPEI,1.35:1.21:1,1020,20.36 ,4.57,0,0,0.00,0.00,0.00,270,1.39,20.40,0.00 ,0.04,100,120,25,0.51,0.11,23.3,69.3,-,-,-,-,-,https://doi.org/10.1016/j.seppur.2023.124580
SBA-15,BPEI,1.35:1.21:1,1020,20.36 ,4.57,0,0,0.00,0.00,0.00,270,1.39,20.40,0.00 ,0.04,100,120,30,0.05,0.01,-,-,-,-,-,-,-,https://doi.org/10.1016/j.seppur.2023.124580
SBA-15,BPEI,1.35:1.21:1,1020,20.36 ,4.57,0,0,0.00,0.00,0.00,270,1.39,20.40,0.00 ,0.04,100,120,35,0.48,0.10,-,-,-,-,-,-,-,https://doi.org/10.1016/j.seppur.2023.124580
SBA-15,BPEI,1.35:1.21:1,1020,29.06 ,6.52,0,0,0.00,0.00,0.00,270,1.39,20.40,0.00 ,0.04,100,120,25,0.94,0.14,62.9,111.3,-,-,-,-,-,https://doi.org/10.1016/j.seppur.2023.124580
SBA-15,BPEI,1.35:1.21:1,1020,29.06 ,6.52,0,0,0.00,0.00,0.00,270,1.39,20.40,0.00 ,0.04,100,120,30,0.97,0.15,-,-,-,-,-,-,-,https://doi.org/10.1016/j.seppur.2023.124580
SBA-15,BPEI,1.35:1.21:1,1020,29.06 ,6.52,0,0,0.00,0.00,0.00,270,1.39,20.40,0.00 ,0.04,100,120,35,0.10,0.01,-,-,-,-,-,-,-,https://doi.org/10.1016/j.seppur.2023.124580
SBA-15,BPEI,1.35:1.21:1,1020,38.43 ,8.63,0,0,0.00,0.00,0.00,270,1.39,20.40,0.00 ,0.04,100,120,25,1.27,0.15,50.6,-,100,0.510,-0.32,50,-,https://doi.org/10.1016/j.seppur.2023.124580
SBA-15,BPEI,1.35:1.21:1,1020,38.43 ,8.63,0,0,0.00,0.00,0.00,270,1.39,20.40,0.00 ,0.04,100,120,30,1.40,0.16,-,-,-,-,-,-,-,https://doi.org/10.1016/j.seppur.2023.124580
SBA-15,BPEI,1.35:1.21:1,1020,38.43 ,8.63,0,0,0.00,0.00,0.00,270,1.39,20.40,0.00 ,0.04,100,120,35,1.41,0.16,-,-,-,-,-,-,-,https://doi.org/10.1016/j.seppur.2023.124580
SBA-15,BPEI,1.35:1.21:1,1020,47.13 ,10.58,0,0,0.00,0.00,0.00,270,1.39,20.40,0.00 ,0.04,100,120,25,1.39,0.13,91.9,-,-,-,-,-,-,https://doi.org/10.1016/j.seppur.2023.124580
SBA-15,BPEI,1.35:1.21:1,1020,47.13 ,10.58,0,0,0.00,0.00,0.00,270,1.39,20.40,0.00 ,0.04,100,120,30,1.52,0.14,-,-,-,-,-,-,-,https://doi.org/10.1016/j.seppur.2023.124580
SBA-15,BPEI,1.35:1.21:1,1020,47.13 ,10.58,0,0,0.00,0.00,0.00,270,1.39,20.40,0.00 ,0.04,100,120,35,1.61,0.15,-,-,-,-,-,-,-,https://doi.org/10.1016/j.seppur.2023.124580
MF,TEPA,1:1.5:0,189,33.00 ,8.72,0,0,0.00,0.00,0.00,1300,5.19,24.60,0.00 ,0.04,200,300,30,2.07,0.24,-,-,110,-,7.28,10,-,https://doi.org/10.1021/acsami.3c17126
MF,TEPA,1:1.5:0,189,33.00 ,8.72,0,0,0.00,0.00,0.00,1300,5.19,24.60,0.00 ,0.04,200,300,40,1.95,0.22,-,-,-,-,-,-,-,https://doi.org/10.1021/acsami.3c17126
MF,TEPA,1:1.5:0,189,33.00 ,8.72,0,0,0.00,0.00,0.00,1300,5.19,24.60,0.00 ,0.04,200,300,50,1.54,0.18,-,-,-,-,-,-,-,https://doi.org/10.1021/acsami.3c17126
MF,TEPA,1:1.5:0,189,33.00 ,8.72,0,0,0.00,0.00,0.00,1300,5.19,24.60,0.00 ,0.04,200,785,30,2.46,0.28,122.6,323.3,-,-,-,-,-,https://doi.org/10.1021/acsami.3c17126
MF,TEPA,1:1.5:0,189,33.00 ,8.72,0,0,0.00,0.00,0.00,1300,5.19,24.60,0.00 ,0.02,200,300,30,1.71,0.20,-,-,-,-,-,-,-,https://doi.org/10.1021/acsami.3c17126
MF,TEPA,1:1.5:0,189,33.00 ,8.72,0,0,0.00,0.00,0.00,1300,5.19,24.60,0.00 ,0.02,200,1057,30,2.17,0.25,163.4,433.1,-,-,-,-,-,https://doi.org/10.1021/acsami.3c17126
MF,TEPA,1:1.5:0,189,33.00 ,8.72,0,0,0.00,0.00,0.00,1300,5.19,24.60,0.00 ,0.06,200,300,30,2.41,0.28,-,-,-,-,-,-,-,https://doi.org/10.1021/acsami.3c17126
MF,TEPA,1:1.5:0,190,133.00 ,34.94,0,0,0.00,0.00,0.00,1300,5.19,24.60,0.00 ,0.06,200,459,30,2.46,0.07,72.9,190.5,-,-,-,-,-,https://doi.org/10.1021/acsami.3c17126
