Repository: NidaSaleem1/CHE1147

This repository contains the structured workflow for our CHE1147 project, covering everything from initial data exploration to final model analysis.

---

## Project Structure

### Source Code
The code is organized into four main Python scripts (present in src folder), designed to be executed sequentially

| Script Name| Key Responsibilities |
| :--- | :--- |

### Data
The data folder contains the following three essential files:
| File name | Description |
| :--- | :--- |
| **`data.csv`** | Contains the main data set |
| **`CHE1147_Amine.xlsx`** | |
| **`CHE1147_Supports.xlsx`** | |

---

File: data/data.csv (part 6 of 6)
Support,Amine 1 or Additive 1,"1°, 2°, 3° Amine Ratio",MW or Mn (g/mol),Organic Content on Adsorbent Basis (%),N Content on Adsorbent Basis (mmol/g),Amine 2 or Additive 2,Additive 3,Amine 2 or Additive 2  to Amine 1 Ratio,Additive 3 to Amine 1 Ratio,OH to N ratio,BET Surface Area of Solid Support (m2g-1),Pore Volume of Solid Support (cm3g-1),Average Pore Diameters (nm),Relative Humidity (%),CO2 Concentration (vol%),Flow Rate (mL/min),Adsorption Time (min),Adsorption Temperature (℃),CO2 Capacity (mmol/g),Amine Efficiency (mmol/mmol),Time to Half Saturation (min),Time to 90% Saturation (min),Desorption Temperature (℃),Weight Loss Stability (%),Capacity Loss Stability (%),Cycle Number,Heat of Adsorption (kJ/mmol),DOI
AC,TETA,1:1:0,146,33.33 ,9.11,0,0,0.00,0.00,0.00,1336,0.68,1.35,0.00 ,10.00,50,600,75,1.05,0.12,9.7,182.4,-,-,-,-,90.90,https://doi.org/10.1016/j.micromeso.2015.01.044
AC,TETA,1:1:0,146,39.39 ,10.8,0,0,0.00,0.00,0.00,1336,0.68,1.35,0.00 ,10.00,50,600,75,0.43,0.04,38.0,223.2,-,-,-,-,-,https://doi.org/10.1016/j.micromeso.2015.01.044
AC,TETA,1:1:0,146,9.09 ,2.49,0,0,0.00,0.00,0.00,817,1.1,5.71,0.00 ,10.00,50,600,75,0.24,0.10,6.7,124.1,-,-,-,-,-,https://doi.org/10.1016/j.micromeso.2015.01.044
AC,TETA,1:1:0,146,23.08 ,6.32,0,0,0.00,0.00,0.00,817,1.1,5.71,0.00 ,10.00,50,600,75,1.15,0.18,5.6,41.6,75,-,6.70,4,97.80,https://doi.org/10.1016/j.micromeso.2015.01.044
AC,TETA,1:1:0,146,33.33 ,9.11,0,0,0.00,0.00,0.00,817,1.1,5.71,0.00 ,10.00,50,600,75,1.67,0.18,4.9,91.0,-,-,-,-,91.20,https://doi.org/10.1016/j.micromeso.2015.01.044
AC,TETA,1:1:0,146,42.86 ,11.70,0,0,0.00,0.00,0.00,817,1.1,5.71,0.00 ,10.00,50,600,75,1.85,0.16,5.2,53.3,-,-,-,-,-,https://doi.org/10.1016/j.micromeso.2015.01.044
AC,BPEI,1.88:1.25:1,350,16.67 ,4.05,0,0,0.00,0.00,0.00,817,1.1,5.71,0.00 ,10.00,50,600,75,0.28,0.07,4.0,113.2,-,-,-,-,-,https://doi.org/10.1016/j.micromeso.2015.01.044
AC,BPEI,1.88:1.25:1,350,28.57 ,6.94,0,0,0.00,0.00,0.00,817,1.1,5.71,0.00 ,10.00,50,600,75,0.68,0.10,4.3,122.4,-,-,-,-,-,https://doi.org/10.1016/j.micromeso.2015.01.044
AC,BPEI,1.88:1.25:1,350,37.50 ,9.10,0,0,0.00,0.00,0.00,817,1.1,5.71,0.00 ,10.00,50,600,75,0.98,0.11,3.3,144.6,-,-,-,-,-,https://doi.org/10.1016/j.micromeso.2015.01.044
AC,BPEI,1.88:1.25:1,350,42.86 ,10.40,0,0,0.00,0.00,0.00,817,1.1,5.71,0.00 ,10.00,50,600,75,1.30,0.13,4.1,186.6,-,-,-,-,-,https://doi.org/10.1016/j.micromeso.2015.01.044
AC,BPEI,1.88:1.25:1,350,50.00 ,12.10,0,0,0.00,0.00,0.00,817,1.1,5.71,0.00 ,10.00,50,600,75,1.40,0.12,4.0,201.6,75,-,2.42,4,92.50,https://doi.org/10.1016/j.micromeso.2015.01.044
CA,TEPA,1:1:0,189,65.00 ,17.20,0,0,0.00,0.00,0.00,1072,5.7,45,0.00 ,10.00,200,30,75,4.22,0.25,-,-,-,-,-,-,-,https://doi.org/10.1007/s10934-019-00733-x
CA,TEPA,1:1:0,189,70.00 ,18.52,0,0,0.00,0.00,0.00,1072,5.7,45,0.00 ,10.00,200,30,75,4.74,0.26,-,-,-,-,-,-,-,https://doi.org/10.1007/s10934-019-00733-x
CA,TEPA,1:1:0,189,75.00 ,19.84,0,0,0.00,0.00,0.00,1072,5.7,45,0.00 ,5.00,200,30,75,4.52,0.23,1.4,4.0,-,-,-,-,-,https://doi.org/10.1007/s10934-019-00733-x
CA,TEPA,1:1:0,189,75.00 ,19.84,0,0,0.00,0.00,0.00,1072,5.7,45,20.00 ,5.00,200,30,75,4.12,0.21,3.0,3.7,-,-,-,-,-,https://doi.org/10.1007/s10934-019-00733-x
CA,TEPA,1:1:0,189,75.00 ,19.84,0,0,0.00,0.00,0.00,1072,5.7,45,0.00 ,10.00,200,30,75,5.93,0.30,2.9,1.8,100,-,32.00,8,-,https://doi.org/10.1007/s10934-019-00733-x
CA,TEPA,1:1:0,189,75.00 ,19.84,0,0,0.00,0.00,0.00,1072,5.7,45,20.00 ,10.00,200,30,75,6.53,0.33,3.3,5.3,100,-,12.00,8,-,https://doi.org/10.1007/s10934-019-00733-x
CA,TEPA,1:1:0,189,75.00 ,19.84,0,0,0.00,0.00,0.00,1072,5.7,45,0.00 ,20.00,200,30,75,6.31,0.32,-,-,-,-,-,-,-,https://doi.org/10.1007/s10934-019-00733-x
CA,TEPA,1:1:0,189,75.00 ,19.84,0,0,0.00,0.00,0.00,1072,5.7,45,0.00 ,30.00,200,30,75,6.72,0.34,-,-,-,-,-,-,-,https://doi.org/10.1007/s10934-019-00733-x
CA,TEPA,1:1:0,189,75.00 ,19.84,0,0,0.00,0.00,0.00,1072,5.7,45,0.00 ,50.00,200,30,75,6.75,0.34,-,-,-,-,-,-,-,https://doi.org/10.1007/s10934-019-00733-x
CA,TEPA,1:1:0,189,75.00 ,19.84,0,0,0.00,0.00,0.00,1072,5.7,45,0.00 ,70.00,200,30,75,6.77,0.34,-,-,-,-,-,-,-,https://doi.org/10.1007/s10934-019-00733-x
CA,TEPA,1:1:0,189,80.00 ,21.16,0,0,0.00,0.00,0.00,1072,5.7,45,0.00 ,10.00,200,30,75,4.05,0.19,-,-,-,-,-,-,-,https://doi.org/10.1007/s10934-019-00733-x
CA,BPEI,1.81:1.52:1,600,65.00 ,15.17,0,0,0.00,0.00,0.00,1072,5.7,45,0.00 ,10.00,200,30,75,4.06,0.27,-,-,-,-,-,-,-,https://doi.org/10.1007/s10934-019-00733-x
CA,BPEI,1.81:1.52:1,600,70.00 ,16.33,0,0,0.00,0.00,0.00,1072,5.7,45,0.00 ,10.00,200,30,75,4.26,0.26,-,-,-,-,-,-,-,https://doi.org/10.1007/s10934-019-00733-x
CA,BPEI,1.81:1.52:1,600,75.00 ,17.50,0,0,0.00,0.00,0.00,1072,5.7,45,0.00 ,5.00,200,30,75,4.93,0.23,2.0,3.5,-,-,-,-,-,https://doi.org/10.1007/s10934-019-00733-x
CA,BPEI,1.81:1.52:1,600,75.00 ,17.50,0,0,0.00,0.00,0.00,1072,5.7,45,20.00 ,5.00,200,30,75,3.84,0.22,1.9,3.5,-,-,-,-,-,https://doi.org/10.1007/s10934-019-00733-x
CA,BPEI,1.81:1.52:1,600,75.00 ,17.50,0,0,0.00,0.00,0.00,1072,5.7,45,0.00 ,10.00,200,30,75,4.70,0.27,2.3,3.7,100,-,3.72,8,-,https://doi.org/10.1007/s10934-019-00733-x
CA,BPEI,1.81:1.52:1,600,75.00 ,17.50,0,0,0.00,0.00,0.00,1072,5.7,45,20.00 ,10.00,200,30,75,5.21,0.30,2.6,5.5,100,-,3.51,8,-,https://doi.org/10.1007/s10934-019-00733-x
CA,BPEI,1.81:1.52:1,600,75.00 ,17.50,0,0,0.00,0.00,0.00,1072,5.7,45,0.00 ,20.00,200,30,75,4.96,0.28,-,-,-,-,-,-,-,https://doi.org/10.1007/s10934-019-00733-x
CA,BPEI,1.81:1.52:1,600,75.00 ,17.50,0,0,0.00,0.00,0.00,1072,5.7,45,0.00 ,30.00,200,30,75,5.23,0.30,-,-,-,-,-,-,-,https://doi.org/10.1007/s10934-019-00733-x
CA,BPEI,1.81:1.52:1,600,75.00 ,17.50,0,0,0.00,0.00,0.00,1072,5.7,45,0.00 ,50.00,200,30,75,5.33,0.30,-,-,-,-,-,-,-,https://doi.org/10.1007/s10934-019-00733-x
CA,BPEI,1.81:1.52:1,600,75.00 ,17.50,0,0,0.00,0.00,0.00,1072,5.7,45,0.00 ,70.00,200,30,75,5.34,0.30,-,-,-,-,-,-,-,https://doi.org/10.1007/s10934-019-00733-x
CA,BPEI,1.81:1.52:1,600,80.00 ,18.67,0,0,0.00,0.00,0.00,1072,5.7,45,0.00 ,10.00,200,30,75,3.67,0.20,-,-,-,-,-,-,-,https://doi.org/10.1007/s10934-019-00733-x
MPS,TEPA,1:1:0,189,30.00 ,6.35,0,0,0.00,0.00,0.00,854,1.98,8.4,0.00 ,100.00,80,60,75,1.81,0.29,0.80,1.1,-,-,-,-,-,https://doi.org/10.1016/j.fuel.2023.128874
MPS,TEPA,1:1:0,189,40.00 ,8.47,0,0,0.00,0.00,0.00,854,1.98,8.4,0.00 ,100.00,80,60,75,3.27,0.39,0.98,1.4,-,-,-,-,-,https://doi.org/10.1016/j.fuel.2023.128874
MPS,TEPA,1:1:0,189,50.00 ,10.58,0,0,0.00,0.00,0.00,854,1.98,8.4,0.00 ,100.00,80,60,75,4.12,0.39,0.92,2.1,-,-,-,-,-,https://doi.org/10.1016/j.fuel.2023.128874
MPS,TEPA,1:1:0,189,60.00 ,12.70,0,0,0.00,0.00,0.00,854,1.98,8.4,0.00 ,100.00,80,60,35,3.66,0.32,-,-,-,-,-,-,-,https://doi.org/10.1016/j.fuel.2023.128874
MPS,TEPA,1:1:0,189,60.00 ,12.70,0,0,0.00,0.00,0.00,854,1.98,8.4,0.00 ,100.00,80,60,75,5.17,0.29,0.71,1.8,120,-,12.00,30,-,https://doi.org/10.1016/j.fuel.2023.128874
MPS,TEPA,1:1:0,189,60.00 ,12.70,0,0,0.00,0.00,0.00,854,1.98,8.4,0.00 ,100.00,80,60,95,4.98,0.41,-,-,-,-,-,-,-,https://doi.org/10.1016/j.fuel.2023.128874
MPS,TEPA,1:1:0,189,60.00 ,12.70,0,0,0.00,0.00,0.00,854,1.98,8.4,0.00 ,100.00,80,60,105,4.19,0.39,-,-,-,-,-,-,-,https://doi.org/10.1016/j.fuel.2023.128874
MPS,TEPA,1:1:0,189,65.00 ,13.76,0,0,0.00,0.00,0.00,854,1.98,8.4,0.00 ,100.00,80,60,75,4.16,0.30,2.12,26.6,-,-,-,-,-,https://doi.org/10.1016/j.fuel.2023.128874
MPS,TEPA,1:1:0,189,50.00 ,10.58,0,0,0.00,0.00,0.00,854,1.98,8.4,0.00 ,100.00,80,60,75,4.03,0.38,-,-,-,-,-,-,-,https://doi.org/10.1016/j.fuel.2023.128874
MPS,TEPA,1:1:0,189,60.00 ,12.91,0,0,0.00,0.00,0.00,854,1.98,8.4,0.00 ,100.00,80,60,75,4.65,0.36,-,-,-,-,-,-,-,https://doi.org/10.1016/j.fuel.2023.128874
MPS,TEPA,1:1:0,189,50.00 ,10.58,0,0,0.00,0.00,0.00,854,1.98,8.4,0.00 ,100.00,80,60,75,3.57,0.34,-,-,-,-,-,-,-,https://doi.org/10.1016/j.fuel.2023.128874
MPS,TEPA,1:1:0,189,60.00 ,12.28,0,0,0.00,0.00,0.00,854,1.98,8.4,0.00 ,100.00,80,60,75,4.51,0.37,-,-,-,-,-,-,-,https://doi.org/10.1016/j.fuel.2023.128874
MPS,TEPA,1:1:0,189,50.00 ,10.58,0,0,0.00,0.00,0.00,854,1.98,8.4,0.00 ,100.00,80,60,75,3.39,0.32,-,-,-,-,-,-,-,https://doi.org/10.1016/j.fuel.2023.128874
MPS,TEPA,1:1:0,189,50.00 ,10.58,0,0,0.00,0.00,0.00,854,1.98,8.4,0.00 ,100.00,80,60,75,2.61,0.25,-,-,-,-,-,-,-,https://doi.org/10.1016/j.fuel.2023.128874
SBA-15,TEPA,1:1:0,189,50.00 ,10.58,0,0,0.00,0.00,0.00,854,1.98,8.4,0.00 ,100.00,80,60,75,2.95,0.28,-,-,-,-,-,-,-,https://doi.org/10.1016/j.fuel.2023.128874
MPS,BPEI,1.88:1.25:1,305,60.00 ,13.50,0,0,0.00,0.00,0.00,854,1.98,8.4,0.00 ,100.00,80,60,75,3.87,0.28,5.9,9.8,-,-,-,-,-,https://doi.org/10.1016/j.fuel.2023.128874
PREHPD450,BPEI,1.88:1.25:1,305,13.68 ,3.2,0,0,0.00,0.00,0.00,649.4,1.8,25.6,0.00 ,15.00,25,30,25,0.58,0.18,-,-,-,-,-,-,-,https://doi.org/10.1039/C9NJ03822A
PREHPD450,BPEI,1.88:1.25:1,305,13.68 ,3.2,0,0,0.00,0.00,0.00,649.4,1.8,25.6,0.00 ,15.00,25,30,50,1.60,0.50,-,-,-,-,-,-,-,https://doi.org/10.1039/C9NJ03822A
PREHPD450,BPEI,1.88:1.25:1,305,13.68 ,3.2,0,0,0.00,0.00,0.00,649.4,1.8,25.6,0.00 ,15.00,25,30,75,1.42,0.44,-,-,-,-,-,-,62.34,https://doi.org/10.1039/C9NJ03822A
PREHPD450,BPEI,1.88:1.25:1,305,36.08 ,8.3,0,0,0.00,0.00,0.00,649.4,1.8,25.6,0.00 ,15.00,25,30,25,3.77,0.45,-,-,-,-,-,-,-,https://doi.org/10.1039/C9NJ03822A
PREHPD450,BPEI,1.88:1.25:1,305,36.08 ,8.3,0,0,0.00,0.00,0.00,649.4,1.8,25.6,0.00 ,15.00,25,30,50,3.74,0.45,-,-,-,-,-,-,-,https://doi.org/10.1039/C9NJ03822A
PREHPD450,BPEI,1.88:1.25:1,305,36.08 ,8.4,0,0,0.00,0.00,0.00,649.4,1.8,25.6,0.00 ,15.00,25,30,75,3.53,0.42,-,-,-,-,-,-,59.42,https://doi.org/10.1039/C9NJ03822A
PREHPD450,BPEI,1.88:1.25:1,305,45.62 ,10.5,0,0,0.00,0.00,0.00,649.4,1.8,25.6,0.00 ,15.00,25,30,25,3.12,0.30,-,-,-,-,-,-,-,https://doi.org/10.1039/C9NJ03822A
PREHPD450,BPEI,1.88:1.25:1,305,45.62 ,10.5,0,0,0.00,0.00,0.00,649.4,1.8,25.6,0.00 ,15.00,25,30,50,3.86,0.37,-,-,-,-,-,-,-,https://doi.org/10.1039/C9NJ03822A
PREHPD450,BPEI,1.88:1.25:1,305,45.62 ,10.6,0,0,0.00,0.00,0.00,649.4,1.8,25.6,0.00 ,15.00,25,30,75,4.44,0.42,-,-,120,-,1.60,90,55.77,https://doi.org/10.1039/C9NJ03822A
PREHPD450,BPEI,1.88:1.25:1,305,53.49 ,12.2,0,0,0.00,0.00,0.00,649.4,1.8,25.6,0.00 ,15.00,25,30,25,2.08,0.17,-,-,-,-,-,-,-,https://doi.org/10.1039/C9NJ03822A
PREHPD450,BPEI,1.88:1.25:1,305,53.49 ,12.2,0,0,0.00,0.00,0.00,649.4,1.8,25.6,0.00 ,15.00,25,30,50,2.86,0.23,-,-,-,-,-,-,-,https://doi.org/10.1039/C9NJ03822A
PREHPD450,BPEI,1.88:1.25:1,305,53.49 ,12.3,0,0,0.00,0.00,0.00,649.4,1.8,25.6,0.00 ,15.00,25,30,75,4.19,0.34,-,-,-,-,-,-,52.57,https://doi.org/10.1039/C9NJ03822A
MPC,PEHA,1:2:0,232,56.52 ,14.4,0,0,0.00,0.00,0.00,871.0,3.0,18.4,0.00 ,100.00,50,180,25,1.69,0.12,6.0,81.6,-,-,-,-,-,https://doi.org/10.1016/j.cej.2018.11.064
MPC,PEHA,1:2:0,232,56.52 ,14.4,0,0,0.00,0.00,0.00,871.0,3.0,18.4,0.00 ,100.00,50,180,50,1.32,0.09,5.0,71.4,-,-,-,-,-,https://doi.org/10.1016/j.cej.2018.11.064
MPC,PEHA,1:2:0,232,56.52 ,14.4,0,0,0.00,0.00,0.00,871.0,3.0,18.4,0.00 ,100.00,50,180,75,0.85,0.06,8.6,71.5,-,-,-,-,-,https://doi.org/10.1016/j.cej.2018.11.064
MPC,PEHA,1:2:0,232,56.52 ,14.4,0,0,0.00,0.00,0.00,871.0,3.0,18.4,0.00 ,100.00,50,180,100,0.43,0.03,44.3,146.0,-,-,-,-,-,https://doi.org/10.1016/j.cej.2018.11.064
MPC,PEHA,1:2:0,232,66.67 ,17.1,0,0,0.00,0.00,0.00,871.0,3.0,18.4,0.00 ,100.00,50,180,25,2.49,0.15,4.8,82.5,-,-,-,-,-,https://doi.org/10.1016/j.cej.2018.11.064
MPC,PEHA,1:2:0,232,66.67 ,17.1,0,0,0.00,0.00,0.00,871.0,3.0,18.4,0.00 ,100.00,50,180,50,2.70,0.16,3.0,64.0,-,-,-,-,-,https://doi.org/10.1016/j.cej.2018.11.064
MPC,PEHA,1:2:0,232,66.67 ,17.1,0,0,0.00,0.00,0.00,871.0,3.0,18.4,0.00 ,100.00,50,180,75,3.18,0.18,3.8,42.5,-,-,-,-,-,https://doi.org/10.1016/j.cej.2018.11.064
MPC,PEHA,1:2:0,232,66.67 ,17.1,0,0,0.00,0.00,0.00,871.0,3.0,18.4,0.00 ,100.00,50,180,100,1.60,0.09,6.5,25.1,-,-,-,-,-,https://doi.org/10.1016/j.cej.2018.11.064
MPC,PEHA,1:2:0,232,75.79 ,19.3,0,0,0.00,0.00,0.00,871.0,3.0,18.4,0.00 ,100.00,50,180,25,1.56,0.08,19.3,108.9,75,6.550,16.17,10,-,https://doi.org/10.1016/j.cej.2018.11.064
MPC,PEHA,1:2:0,232,75.79 ,19.3,0,0,0.00,0.00,0.00,871.0,3.0,18.4,0.00 ,100.00,50,180,50,2.01,0.10,3.9,81.8,-,-,-,-,-,https://doi.org/10.1016/j.cej.2018.11.064
MPC,PEHA,1:2:0,232,75.79 ,19.3,0,0,0.00,0.00,0.00,871.0,3.0,18.4,0.00 ,100.00,50,180,75,3.31,0.17,3.9,73.1,-,-,-,-,-,https://doi.org/10.1016/j.cej.2018.11.064
MPC,PEHA,1:2:0,232,75.79 ,19.3,0,0,0.00,0.00,0.00,871.0,3.0,18.4,0.00 ,100.00,50,180,100,3.37,0.17,7.4,37.4,-,-,-,-,-,https://doi.org/10.1016/j.cej.2018.11.064
MPC,PEHA,1:2:0,232,79.59 ,20.4,0,0,0.00,0.00,0.00,871.0,3.0,18.4,0.00 ,100.00,50,180,25,1.33,0.07,17.4,110.5,-,-,-,-,-,https://doi.org/10.1016/j.cej.2018.11.064
MPC,PEHA,1:2:0,232,79.59 ,20.4,0,0,0.00,0.00,0.00,871.0,3.0,18.4,0.00 ,100.00,50,180,50,1.94,0.09,4.4,89.0,-,-,-,-,-,https://doi.org/10.1016/j.cej.2018.11.064
MPC,PEHA,1:2:0,232,79.59 ,20.4,0,0,0.00,0.00,0.00,871.0,3.0,18.4,0.00 ,100.00,50,180,75,3.56,0.17,3.9,72.6,-,-,-,-,-,https://doi.org/10.1016/j.cej.2018.11.064
MPC,PEHA,1:2:0,232,79.59 ,20.4,0,0,0.00,0.00,0.00,871.0,3.0,18.4,0.00 ,100.00,50,180,100,3.73,0.18,8.2,49.2,-,-,-,-,-,https://doi.org/10.1016/j.cej.2018.11.064
MPC,PEHA,1:2:0,232,56.52 ,14.4,0,0,0.00,0.00,0.00,871.0,3.0,18.4,0.00 ,10.00,50,180,25,1.27,0.09,-,-,-,-,-,-,-,https://doi.org/10.1016/j.cej.2018.11.064
MPC,PEHA,1:2:0,232,66.67 ,17.1,0,0,0.00,0.00,0.00,871.0,3.0,18.4,0.00 ,10.00,50,180,50,1.82,0.11,-,-,-,-,-,-,-,https://doi.org/10.1016/j.cej.2018.11.064
MPC,PEHA,1:2:0,232,75.79 ,19.3,0,0,0.00,0.00,0.00,871.0,3.0,18.4,0.00 ,10.00,50,180,75,0.96,0.05,-,-,-,-,-,-,-,https://doi.org/10.1016/j.cej.2018.11.064
MPC,PEHA,1:2:0,232,79.59 ,20.4,0,0,0.00,0.00,0.00,871.0,3.0,18.4,0.00 ,10.00,50,180,100,0.82,0.04,-,-,-,-,-,-,-,https://doi.org/10.1016/j.cej.2018.11.064
PREHP2MG,AN-TEPA,1:1.5:0,189,41.91 ,11.09 ,0,0,0.00,0.00,0.00,500,1.2,17.00,0.00 ,100.00,100,200,30,4.38,0.40,0.7,98.8,70,12.980,16.38,5,-,https://doi.org/10.1016/j.seppur.2014.01.048
PREHP2MG,AN-TEPA,1:4:0,242,35.75 ,8.86 ,0,0,0.00,0.00,0.00,500,1.2,17.00,0.00 ,100.00,100,200,30,4.37,0.49,0.7,139.4,70,6.990,8.73,5,-,https://doi.org/10.1016/j.seppur.2014.01.048
PREHP2MG,AN-TEPA,0:5:0,295,30.22 ,7.17 ,0,0,0.00,0.00,0.00,500,1.2,17.00,0.00 ,100.00,100,200,30,3.55,0.50,0.8,66.9,70,1.100,22.87,5,-,https://doi.org/10.1016/j.seppur.2014.01.048
PREHP2MG,AN-TEPA,0:4:1,384,33.86 ,7.05 ,0,0,0.00,0.00,0.00,500,1.2,17.00,0.00 ,100.00,100,200,30,2.61,0.37,0.6,42.1,70,0.910,4.29,5,-,https://doi.org/10.1016/j.seppur.2014.01.048
MPC,BPEI,1.81:1.52:1,305,21.90 ,5.28 ,0,0,0.00,0.00,0.00,1245,1.02,3.63,0.00 ,15.00,50,60,30,0.56,0.07,9.2,83.0,-,-,-,-,-,https://doi.org/10.1016/j.cej.2024.150025
MPC,BPEI,1.81:1.52:1,305,21.90 ,5.28 ,0,0,0.00,0.00,0.00,1245,1.02,3.63,0.00 ,15.00,50,60,50,0.40,0.05,9.4,84.5,-,-,-,-,-,https://doi.org/10.1016/j.cej.2024.150025
MPC,BPEI,1.81:1.52:1,305,21.90 ,5.28 ,0,0,0.00,0.00,0.00,1245,1.02,3.63,0.00 ,15.00,50,60,70,0.27,0.04,7.4,66.2,-,-,-,-,-,https://doi.org/10.1016/j.cej.2024.150025
MPC,BPEI,1.81:1.52:1,305,32.50 ,7.84 ,0,0,0.00,0.00,0.00,1245,1.02,3.63,0.00 ,15.00,50,60,30,0.68,0.08,6.4,57.5,-,-,-,-,-,https://doi.org/10.1016/j.cej.2024.150025
MPC,BPEI,1.81:1.52:1,305,32.50 ,7.84 ,0,0,0.00,0.00,0.00,1245,1.02,3.63,0.00 ,15.00,50,60,50,0.72,0.09,5.9,53.1,-,-,-,-,-,https://doi.org/10.1016/j.cej.2024.150025
MPC,BPEI,1.81:1.52:1,305,32.50 ,7.84 ,0,0,0.00,0.00,0.00,1245,1.02,3.63,0.00 ,15.00,50,60,70,0.43,0.05,6.2,56.2,-,-,-,-,-,https://doi.org/10.1016/j.cej.2024.150025
MPC,BPEI,1.81:1.52:1,305,40.80 ,9.85 ,0,0,0.00,0.00,0.00,1245,1.02,3.63,0.00 ,15.00,50,60,30,1.11,0.10,6.5,58.8,-,-,-,-,-,https://doi.org/10.1016/j.cej.2024.150025
MPC,BPEI,1.81:1.52:1,305,40.80 ,9.85 ,0,0,0.00,0.00,0.00,1245,1.02,3.63,0.00 ,15.00,50,60,50,1.38,0.13,4.7,42.0,-,-,-,-,-,https://doi.org/10.1016/j.cej.2024.150025
MPC,BPEI,1.81:1.52:1,305,40.80 ,9.85 ,0,0,0.00,0.00,0.00,1245,1.02,3.63,0.00 ,15.00,50,60,70,0.97,0.09,5.1,45.8,-,-,-,-,-,https://doi.org/10.1016/j.cej.2024.150025
MPC,BPEI,1.81:1.52:1,305,21.90 ,5.28 ,0,0,0.00,0.00,0.00,1525,1.92,5.30,0.00 ,15.00,50,60,30,0.23,0.03,7.5,67.2,-,-,-,-,-,https://doi.org/10.1016/j.cej.2024.150025
MPC,BPEI,1.81:1.52:1,305,21.90 ,5.28 ,0,0,0.00,0.00,0.00,1525,1.92,5.30,0.00 ,15.00,50,60,50,0.25,0.03,6.7,60.6,-,-,-,-,-,https://doi.org/10.1016/j.cej.2024.150025
MPC,BPEI,1.81:1.52:1,305,21.90 ,5.28 ,0,0,0.00,0.00,0.00,1525,1.92,5.30,0.00 ,15.00,50,60,70,0.41,0.06,6.1,55.2,-,-,-,-,-,https://doi.org/10.1016/j.cej.2024.150025
MPC,BPEI,1.81:1.52:1,305,32.50 ,7.84 ,0,0,0.00,0.00,0.00,1525,1.92,5.30,0.00 ,15.00,50,60,30,0.27,0.04,10.6,95.6,-,-,-,-,-,https://doi.org/10.1016/j.cej.2024.150025
MPC,BPEI,1.81:1.52:1,305,32.50 ,7.84 ,0,0,0.00,0.00,0.00,1525,1.92,5.30,0.00 ,15.00,50,60,50,0.48,0.06,8.7,78.2,-,-,-,-,-,https://doi.org/10.1016/j.cej.2024.150025
MPC,BPEI,1.81:1.52:1,305,32.50 ,7.84 ,0,0,0.00,0.00,0.00,1525,1.92,5.30,0.00 ,15.00,50,60,70,0.56,0.07,8.8,79.2,-,-,-,-,-,https://doi.org/10.1016/j.cej.2024.150025
MPC,BPEI,1.81:1.52:1,305,40.80 ,9.85 ,0,0,0.00,0.00,0.00,1525,1.92,5.30,0.00 ,15.00,50,60,30,0.39,0.03,8.4,75.3,-,-,-,-,-,https://doi.org/10.1016/j.cej.2024.150025
MPC,BPEI,1.81:1.52:1,305,40.80 ,9.85 ,0,0,0.00,0.00,0.00,1525,1.92,5.30,0.00 ,15.00,50,60,50,0.51,0.05,7.8,70.3,-,-,-,-,-,https://doi.org/10.1016/j.cej.2024.150025
MPC,BPEI,1.81:1.52:1,305,40.80 ,9.85 ,0,0,0.00,0.00,0.00,1525,1.92,5.30,0.00 ,15.00,50,60,70,0.73,0.07,7.6,68.8,-,-,-,-,-,https://doi.org/10.1016/j.cej.2024.150025
MPC,BPEI,1.81:1.52:1,305,21.90 ,5.28 ,0,0,0.00,0.00,0.00,1527,2.77,10.50,0.00 ,15.00,50,60,30,0.50,0.06,11.1,100.3,-,-,-,-,-,https://doi.org/10.1016/j.cej.2024.150025
MPC,BPEI,1.81:1.52:1,305,21.90 ,5.28 ,0,0,0.00,0.00,0.00,1527,2.77,10.50,0.00 ,15.00,50,60,50,0.34,0.04,8.1,73.3,-,-,-,-,-,https://doi.org/10.1016/j.cej.2024.150025
MPC,BPEI,1.81:1.52:1,305,21.90 ,5.28 ,0,0,0.00,0.00,0.00,1527,2.77,10.50,0.00 ,15.00,50,60,70,0.20,0.02,11.7,105.1,-,-,-,-,-,https://doi.org/10.1016/j.cej.2024.150025
MPC,BPEI,1.81:1.52:1,305,32.50 ,7.84 ,0,0,0.00,0.00,0.00,1527,2.77,10.50,0.00 ,15.00,50,60,30,0.56,0.06,10.8,96.9,-,-,-,-,-,https://doi.org/10.1016/j.cej.2024.150025
MPC,BPEI,1.81:1.52:1,305,32.50 ,7.84 ,0,0,0.00,0.00,0.00,1527,2.77,10.50,0.00 ,15.00,50,60,50,0.41,0.05,8.0,72.4,-,-,-,-,-,https://doi.org/10.1016/j.cej.2024.150025
MPC,BPEI,1.81:1.52:1,305,32.50 ,7.84 ,0,0,0.00,0.00,0.00,1527,2.77,10.50,0.00 ,15.00,50,60,70,0.29,0.04,5.7,51.3,-,-,-,-,-,https://doi.org/10.1016/j.cej.2024.150025
MPC,BPEI,1.81:1.52:1,305,40.80 ,9.85 ,0,0,0.00,0.00,0.00,1527,2.77,10.50,0.00 ,15.00,50,60,30,0.78,0.07,9.2,82.4,-,-,-,-,-,https://doi.org/10.1016/j.cej.2024.150025
MPC,BPEI,1.81:1.52:1,305,40.80 ,9.85 ,0,0,0.00,0.00,0.00,1527,2.77,10.50,0.00 ,15.00,50,60,50,0.55,0.05,8.0,71.9,-,-,-,-,-,https://doi.org/10.1016/j.cej.2024.150025
MPC,BPEI,1.81:1.52:1,305,40.80 ,9.85 ,0,0,0.00,0.00,0.00,1527,2.77,10.50,0.00 ,15.00,50,60,70,0.29,0.03,4.7,41.9,-,-,-,-,-,https://doi.org/10.1016/j.cej.2024.150025
MPC,BPEI,1.81:1.52:1,305,21.90 ,5.28 ,0,0,0.00,0.00,0.00,1952,1.8,3.79,0.00 ,15.00,50,60,30,0.65,0.09,6.8,61.5,-,-,-,-,-,https://doi.org/10.1016/j.cej.2024.150025
MPC,BPEI,1.81:1.52:1,305,21.90 ,5.28 ,0,0,0.00,0.00,0.00,1952,1.8,3.79,0.00 ,15.00,50,60,50,0.82,0.11,5.5,49.6,-,-,-,-,-,https://doi.org/10.1016/j.cej.2024.150025
MPC,BPEI,1.81:1.52:1,305,21.90 ,5.28 ,0,0,0.00,0.00,0.00,1952,1.8,3.79,0.00 ,15.00,50,60,70,0.53,0.07,8.1,73.1,-,-,-,-,-,https://doi.org/10.1016/j.cej.2024.150025
MPC,BPEI,1.81:1.52:1,305,32.50 ,7.84 ,0,0,0.00,0.00,0.00,1952,1.8,3.79,0.00 ,15.00,50,60,30,0.78,0.09,6.8,61.4,-,-,-,-,-,https://doi.org/10.1016/j.cej.2024.150025
MPC,BPEI,1.81:1.52:1,305,32.50 ,7.84 ,0,0,0.00,0.00,0.00,1952,1.8,3.79,0.00 ,15.00,50,60,50,1.00,0.12,5.5,49.7,-,-,-,-,-,https://doi.org/10.1016/j.cej.2024.150025
MPC,BPEI,1.81:1.52:1,305,32.50 ,7.84 ,0,0,0.00,0.00,0.00,1952,1.8,3.79,0.00 ,15.00,50,60,70,0.62,0.07,8.1,73.1,-,-,-,-,-,https://doi.org/10.1016/j.cej.2024.150025
MPC,BPEI,1.81:1.52:1,305,40.80 ,9.85 ,0,0,0.00,0.00,0.00,1952,1.8,3.79,0.00 ,15.00,50,60,30,1.41,0.14,5.5,49.9,-,-,-,-,-,https://doi.org/10.1016/j.cej.2024.150025
MPC,BPEI,1.81:1.52:1,305,40.80 ,9.85 ,0,0,0.00,0.00,0.00,1952,1.8,3.79,0.00 ,15.00,50,60,50,1.58,0.15,4.7,42.6,-,-,-,-,-,https://doi.org/10.1016/j.cej.2024.150025
MPC,BPEI,1.81:1.52:1,305,40.80 ,9.85 ,0,0,0.00,0.00,0.00,1952,1.8,3.79,0.00 ,15.00,50,60,70,1.10,0.11,5.2,46.6,-,-,-,-,-,https://doi.org/10.1016/j.cej.2024.150025
